Repository: api-evangelist/patents-2011

# patents-2011
This is the patent store for 2011.

File: _posts/2011-01-10-friction-fabrication-tools.markdown (part 1 of 2)
---

title: Friction fabrication tools
abstract: The present invention relates to tooling and methods for disposing, coating, building up, repairing, or otherwise modifying the surface of a metal substrate using frictional heating and compressive loading of a consumable metal material against the substrate. Embodiments of the invention include friction-based fabrication tooling comprising a non-consumable member with a throat and a consumable member disposed in the throat, wherein the throat is operably configured such that during rotation of the non-consumable member at a selected speed, the throat exerts normal forces on and rotates the consumable member at the selected speed; and comprising means for dispensing the consumable member through the throat and onto a substrate using frictional heating and compressive loading. Embodiments of the invention also include fabrication methods using the tools described herein.
url: http://patft.uspto.gov/netacgi/nph-Parser?Sect1=PTO2&Sect2=HITOFF&p=1&u=%2Fnetahtml%2FPTO%2Fsearch-adv.htm&r=1&f=G&l=50&d=PALL&S1=08632850&OS=08632850&RS=08632850
owner: Schultz-Creehan Holdings, Inc.
number: 08632850
owner_city: Blacksburg
owner_country: US
publication_date: 20110110
---
This application is a Continuation in Part CIP Application of U.S. application Ser. No. 12 792 655 filed on Jun. 2 2010 which is a CIP of U.S. application Ser. No. 11 527 149 filed on Sep. 26 2006 which claims priority to and the benefit of the filing date of U.S. Provisional Application No. 60 720 521 filed Sep. 26 2005 and this application claims priority to and the benefit of the filing date of U.S. Provisional Application No. 61 293 543 filed Jan. 8 2010 the disclosures of each of which is hereby incorporated by reference herein in their entireties.

This invention was supported by the U.S. Office of Naval Research under Contract No. N00014 05 1 0099. The U.S. Government has certain rights in this invention.

The present invention relates to tools and methods for disposing coating repairing or otherwise modifying the surface of a metal substrate using frictional heating and compressive loading of a consumable metal against the substrate. Embodiments of the invention include friction based fabrication tooling comprising a non consumable member with a throat and a consumable member disposed in the throat wherein the throat is operably configured such that during rotation of the non consumable member at a selected speed the throat exerts normal forces on and rotates the consumable member at the selected speed and comprising means for dispensing the consumable member through the throat and onto a substrate using frictional heating and compressive loading.

Conventional coating techniques such as flame spray high velocity oxygen fuel HVOF detonation gun D Gun wire arc and plasma deposition produce coatings that have considerable porosity significant oxide content and discrete interfaces between the coating and substrate. Typically these coating processes operate at relatively high temperatures and melt oxidize the material as it is deposited onto the substrate. Such conventional techniques are not suitable for processing many types of substrates and coating materials such as nanocrystalline materials due to the grain growth and loss of strength resulting from the relatively high processing temperatures.

An alternative deposition process available is referred to as cold spray type depositing. Such techniques typically involve a relatively low temperature thermal spray process in which particles are accelerated through a supersonic nozzle. These techniques however may be relatively expensive and or generally incapable of processing high aspect ratio particles such as nanocrystalline aluminum powder produced by cryomilling. As a result products prepared using cold spray techniques typically contain oxide impurities.

In light of these drawbacks improvements in coating deposition techniques are highly desired. Indeed there is a specific need for friction based fabrication tools capable of depositing coatings on substrates efficiently and in a simple manner which result in high quality adhesions between the substrate and coating and high strength products having an increased resistance to failure.

An embodiment of the present invention provides a friction based fabrication tool comprising a non consumable body formed from material capable of resisting deformation when subject to frictional heating and compressive loading and a throat defining a passageway lengthwise through the body and comprising means for exerting normal forces on a material in the throat during rotation of the body.

Specific embodiments of the invention include a friction based fabrication tool comprising a non consumable member having a body and a throat wherein the throat is shaped to exert a normal force on a consumable coating material disposed therein for imparting rotation to the coating material from the body when rotated at a speed sufficient for imposing frictional heating of the coating material against a substrate wherein the body is operably connected with means for dispensing and compressive loading of the coating material from the throat onto the substrate and with means for rotating and translating the body relative to the substrate wherein the body comprises a surface for trapping coating material loaded on the substrate in a volume between the body and the substrate and for forming and shearing a surface of a coating on the substrate.

Other specific embodiments include friction based fabrication tools comprising a a spindle member comprising a hollow interior for housing a coating material disposed therein prior to deposition on a substrate wherein the interior of the spindle is shaped to exert a normal force on the coating material disposed therein for rotating the coating material during rotation of the spindle b means in operable communication with the spindle for dispensing and compressive loading of the coating material from the spindle onto the substrate and with means for rotating and translating the spindle relative to the substrate and wherein the spindle comprises a shoulder surface with a flat surface geometry or a surface geometry with structure for enhancing mechanical stirring of the loaded coating material which shoulder surface is operably configured for trapping the loaded coating material in a volume between the shoulder and the substrate and for forming and shearing a surface of a coating on the substrate.

In some embodiments the means for exerting normal forces on a material in the throat during rotation of the body may be a throat having a non circular cross sectional shape. Additionally any filler material may be used as the coating material including consumable solid powder or powder filled tube type coating materials. In the case of powder type coating material the powder can be loosely or tightly packed within the interior throat of the tool with normal forces being more efficiently exerted on tightly packed powder filler material. Packing of the powder filler material can be achieved before or during the coating process.

Further provided are tooling configurations comprising any configuration described in this application or any configuration needed to implement a method according to the invention described herein combined with a consumable coating material member. Thus tooling embodiments of the invention include a non consumable portion resists deformation under heat and pressure alone or together with a consumable coating material or consumable filler material eg such consumable materials include those that would deform melt or plasticize under the amount of heat and pressure the non consumable portion is exposed to .

Another aspect of the present invention is to provide a method of forming a surface layer on a substrate such as repairing a marred surface building up a surface to obtain a substrate with a different thickness joining two or more substrates together or filling holes in the surface of a substrate. Such methods can comprise depositing a coating material on the substrate with tooling described in this application and optionally friction stirring the deposited coating material eg including mechanical means for combining the deposited coating material with material of the substrate to form a more homogenous coating substrate interface. Depositing and stirring can be performed simultaneously or in sequence with or without a period of time in between. Depositing and stirring can also be performed with a single tool or separate tools which are the same or different.

Particular methods include depositing a coating on a substrate using frictional heating and compressive loading of a coating material against the substrate whereby a tool supports the coating material during frictional heating and compressive loading and is operably configured for forming and shearing a surface of the coating.

In embodiments the tool and coating material preferably rotate relative to the substrate. The tool can be attached to the coating material and optionally in a manner to allow for repositioning of the tool on the coating material. Such embodiments can be configured to have no difference in rotational velocity between the coating material and tool during use. The coating material and tool can alternatively not be attached to allow for continuous or semi continuous feeding or deposition of the coating material through the throat of the tool. In such designs it is possible that during use there is a difference in rotational velocity between the coating material and tool during the depositing. Similarly embodiments provide for the coating material to be rotated independently or dependently of the tool.

Preferably the coating material is delivered through a throat of the tool and optionally by pulling or pushing the coating material through the throat. In embodiments the coating material has an outer surface and the tool has an inner surface wherein the outer and inner surfaces are complementary to allow for a key and lock type fit. Optionally the throat of the tool and the coating material are capable of lengthwise slideable engagement. Even further the throat of the tool can have an inner diameter and the coating material can be a cylindrical rod concentric to the inner diameter. Further yet the tool can have a throat with an inner surface and the coating material can have an outer surface wherein the surfaces are capable of engaging or interlocking to provide rotational velocity to the coating material from the tool. In preferred embodiments the coating material is continuously or semi continuously fed and or delivered into and or through the throat of the tool. Shearing of any deposited coating material to form a new surface of the substrate preferably is performed in a manner to disperse any oxide barrier coating on the substrate.

Yet another aspect of the present invention is to provide a method of forming a surface layer on a substrate which comprises filling a hole in a substrate. The method comprises placing powder of a fill material in the hole s and applying frictional heating and compressive loading to the fill material powder in the hole to consolidate the fill material.

A further aspect of the invention provides a method of making consumable rod stock. The method comprises placing powder of a coating material in a die applying frictional heating and compressive loading to the coating material powder in the die to consolidate the coating material and recovering a rod comprising the consolidated coating material.

These and other aspects of the present invention will be more apparent from the following description. The features and advantages of the present invention will be apparent to those skilled in the art. While numerous changes may be made by those skilled in the art such changes are within the spirit of the invention.

The present invention is directed to the field of friction based fabrication. More particularly the present invention relates to coating surface modification and repair of substrates using friction based fabrication tools to techniques and tool configurations for performing such processes and to the production of such tools. Friction based fabrication tools of embodiments of the invention include configurations capable of imparting frictional heating compressive loading and or mechanical stirring of the coating material and or substrate material during processing to allow for the coating material to be applied adhered deposited and or intermixed with the material of the substrate to form a coating on the substrate. As discussed in detail below the present invention allows for the use of different coatings providing improved results in the applications in which they are sometimes used.

It is noted that in the examples and description provided in this application various modifications can be made and are also intended to be within the scope of the invention. For example the described methods can be practiced using one or more of the method steps described and in any order. Further method steps of one method may be interchanged and or combined with the steps of other methods described and or with method steps known to those of ordinary skill in the art. Likewise the features and configurations for particular tooling described in this application may be omitted interchanged and or combined with other features described or known to those of ordinary skill in the art. Even further tooling to obtain certain results or to perform specific steps of methods described in this application is also included in the scope of the invention even though the particular details of such tools are described relative to performing method steps instead of the tools themselves.

Very generally embodiments of the present invention are directed to tooling and techniques for friction based fabrication of metal substrates. Such techniques include applying coating materials to a substrate by forming a surface layer on a substrate eg by depositing a coating on a substrate using frictional heating and compressive loading of a coating material against the substrate whereby a tool supports the coating material during frictional heating and compressive loading and is operably configured for forming and shearing a surface of the coating.

Such methods can include depositing a coating material on a substrate with frictional heating and compressive loading of the coating material against a surface of the substrate and spreading the coating material across the substrate by translating relative to one another a tool and the substrate wherein the tool comprises a shoulder for trapping and shearing coating material below the shoulder.

Even further general methods of forming a surface layer on a substrate can include depositing a coating material on a substrate by pressing and translating the coating material against and across the substrate while rotating the coating material with a tool which causes frictional heating of the coating material and substrate.

Friction based fabrication tooling for performing such methods are preferably designed or configured to allow for a consumable coating material to be fed through or otherwise disposed through an internal portion of a non consumable member which may be referred to as a throat neck center interior or through hole disposed through opposing ends of the tool. This region of the tool can be configured with a non circular through hole shape.

As shown in various interior geometries for the tooling are possible. With a non circular geometry shown in the consumable filler material is compelled or caused to rotate at the same angular velocity as the non consumable portion of the tool due to normal forces being exerted by the tool at the surface of the tool throat against the feedstock. Such geometries include a square through hole and an elliptical through hole as examples. In configurations where only tangential forces can be expected to be exerted on the surface of the filler material by the internal surface of the throat of the tool the feed stock will not be caused to rotate at the same angular velocity as the tool. Such an embodiment is shown in where a circular geometry for the cross section of the tool in combination with detached or loosely attached feedstock would be expected to result in the coating material and tool rotating at different velocities.

More specifically the magnitude of force transferred from the rotating tool to the filler material is dependent on the coefficient of friction between the two. Thus if the coefficient of friction is significantly low and the inertial force required to induce rotation of the filler material is significantly high then the tool can rotate without inducing rotation or with inducing rotation at a lower speed than the tool in the cylindrical filler material. Under some circumstances during operation differences in rotational velocity between the tool and the filler or coating material within the tool can lead to some coating material being deposited inside the tool an accumulation of which can be problematic. Having the specific interior tool geometries described in this application can reduce this issue such as appropriately sized square square or elliptical elliptical shaped filler dispenser geometries. Another way of reducing the difference in rotational velocity between the tool and the filler material is to manufacture coating material rods that will fit tightly within the throat of the tool or to otherwise tightly pack the filler material into the throat of the tool.

Any shape of the cross section of the interior of the tool that is capable of exerting normal forces on a coating material within the tool can be used. The throat surface geometry and the filler material geometry can be configured to provide for engagement and disengagement of the tool and coating material interlocking of the tool and feed material attachment of the tool and feed material whether temporary or permanent or any configuration that allows for the filler material to dependently rotate with the tool.

The interior surface shape of the tool the throat and the corresponding shape of the filler material may not be critical and can be constructed in a manner suitable for a particular application. Shapes of these surfaces can include but are by no means limited to square rectangular elliptical oval triangular or typically any non circular polygon. Additional shapes may include more distinctive shapes such as a star daisy key and key hole diamond to name a few. Indeed the shape of the outside surface of the filler material need not be the same type of shape as the surface of the throat of the tool. For example there may be advantages from having a filler material rod with a square cross section for insertion into a tool throat having a rectangular cross section or vice versa where a filler material rod having a rectangular cross section could be placed within a tool throat having a square cross section in which the corners of the filler material rod could contact the sides of the square throat instead of sides contacting sides. Particular applications may call for more or less forces to be exerted on the coating material within the throat during operation of the tool. With concentric shapes and very close tolerance between the filler material and the tool certain advantages may be realized. Additionally different shapes may be more suitable for different applications or may be highly desired due to their ease of manufacturing both the interior of the tool and corresponding filler material rods. One of ordinary skill in the art with the benefit of this disclosure would know the appropriate shapes to use for a particular application.

The tooling in some embodiments comprises a shearing surface. This surface is used for shearing the surface of the coating material being deposited to form a new surface of the substrate. The shearing surface can be incorporated in the tool in a variety of ways including to obtain tooling comprising a collar spindle anvil cylindrical tool shoulder equipment rotating tool shearing tool spinning tool stir tool tool tool geometry or threaded tapered tool to name a few. The shearing surface is defined more completely by its function e.g. the surface s of the tool capable of trapping compressing compacting or otherwise exerting at least a downward ie normal force on the coating material deposited on the substrate and through the coating material to the substrate.

For example any known shearing surface geometry can be used including those described in UK Patent Application No. GB 2 306 366 which is hereby incorporated by reference herein in its entirety. Further for example shoulder surface geometries of tools of the present invention can include the exemplary surface geometries shown in which are provided as examples only and are not intended to limit embodiments of the invention. Other variations in the shearing surface are possible and are included in the invention such as modifications that may be apparent to those of ordinary skill in the art desired for particular applications.

As shown in and in certain embodiments of the present invention friction based fabrication may be used to add new material to the surfaces thus modifying the surface compositions to address multiple application requirements. In embodiments friction based fabrication may be a solid state friction based coating method that can be used for example to meet naval needs for welding coating and repair of aluminum vessels. Friction based fabrication according to the invention uses shear induced interfacial heating and plastic deformation to deposit wrought metal and or metal matrix composite MMC coatings on substrates. which provide a photo and schematic drawing of a 6061 Al coating being applied to a 6061 Al substrate illustrate an exemplary process of the invention.

In this friction based fabrication process embodiment the coating filler material for example solid bar or powder can be fed through the rotating spindle where frictional heating occurs at the filler substrate interface due to the rotational motion of the filler and the downward force applied. The mechanical shearing that occurs at the interface acts to disperse any oxides or boundary layers resulting in a metallurgical bond between the substrate and coating. As the substrate moves or with any relative motion between the substrate and tool the coating can be extruded under the rotating shoulder of the tool. shows a typical coating transverse microstructure for 5083 Al coating and substrate and its orientation relationship with respect to the substrate and translation directions is shown in . Typical translation speeds are approximately 1 3 inches per minute however with particular tool design and or materials being used it is possible that the translation speed could be increased to 10 inches per minute or faster.

One embodiment of the present invention provides a friction based coating method otherwise referred to as friction based fabrication in which material is deposited onto a substrate and subsequently stirred into the substrate using friction stir processing to homogenize and refine the microstructure. Certain advantages of this solid state process include but are not limited to the capability of depositing coatings including nanocrystalline aluminum and or metal matrix composites and the like onto substrates such as aluminum at relatively low temperatures. The capability to deposit the substrates at such low temperatures allows for the ability to use a broader range of substrates thereby being able to form improved friction stir tools for multiple applications. Coatings produced using friction based fabrication have other advantages such as superior bond strength density and lower oxide content as compared to other coating technologies in use today. The friction based fabrication process may also be used to fill holes in various types of substrates thereby making them stronger. Also provided by embodiments of the invention are methods of making rod stock.

MMC metal matrix composite coatings can be formed in the same manner as a wrought coating including by having the matrix alloy and the reinforcement feed through the spindle. However the MMC consumable feed materials can be made by several methods including but not limited to 1 the matrix metal and reinforcement powders can be mixed and used as feed material or 2 a solid rod of matrix can be bored e.g. to create a tube or other hollow cylinder type structure and filled with reinforcement powder or mixtures of MMC and reinforcement material. In the latter mixing of the matrix and reinforcement can occur further during the fabrication process.

The bond strength between the MMC coating and substrate was tested by fabricating a 0.5 inch tall Al SiC 10 vol rib on a 5083 Al and machining micro tensile samples with the coating substrate interface in the middle of the gage section a shown in and . Representative tensile stress strain curves for the 5083 Al 6063 Al SiC 10 vol interface sample along with the UTS for 6063 Al T1 are shown in .

The results of the bond strength test show that the coating substrate bond strength is equal to the UTS of the coating alloy and that the coating exhibits significant ductility toughness. Additionally Vickers macro hardness testing indicated that 6063 Al FSF coatings with 10 vol SiC increased the coating hardness from 47 MPa to 57 MPa a 20 increase in hardness with only 10 vol SiC.

Development of friction based fabrication for Al alloys and MMCs has demonstrated the potential of the process to deposit wrought metal coatings and extend the operating envelope for Al alloys in corrosive and high wear applications. Demonstrating MMC coatings with high interfacial bond strength and improved hardness provides a firm foundation for transitioning the technology to stronger higher melting temperature materials such as copper alloy CDA180 and 4340 steel.

Initial testing of FSF as a repair method for Ni Al bronze casting was conducted on material provided by NSWCCD. In this demonstration Ni Al bronze was deposited by way of friction based fabrication onto a Ni Al bronze casting. The results of the demonstration were promising in that a coating with refined microstructure was deposited and the interface between the coating and substrate was diffuse in the processed region as shown in . As expected the demonstration resulted in extreme wear of the H13 tool steel processing tool. Demonstrations with Ni Al bronze with refractory tooling shows novel improvements.

According to embodiments of the invention a friction based fabrication method includes depositing a coating on a substrate using frictional heating and compressive loading of a consumable material on an upper surface of a substrate using one or more of the inventive tools described in this specification and optionally further using additional friction stir processing to increase adhesion between the substrate and the coating. In applications where the coating is deposited on the substrate and a period of time is allowed to elapse prior to further processing it is desired that the deposition technique involve imparting sufficient interfacial adhesion between the coating and substrate such that further friction stir processing does not delaminate the coating from the substrate.

In embodiments a coating material is deposited on a substrate using frictional heating and compressive loading of the coating material against the substrate. The coating material is a consumable material meaning as frictional heating and compressive loading are applied during the process the coating material is consumed from its original form and is applied to the substrate. Such consumable materials can be in any form including powders pellets rods and powdered filled cylinders to name a few. More particularly as the applied load is increased beyond what would be required to join the consumable coating material to the substrate and the portion of the coating material adjacent to the substrate is caused to deform under the compressive load. In preferred embodiments the deformed metal is then trapped below a rotating shoulder of the friction based coating tool and then sheared across the substrate surface as the substrate translates and rotates relative to the tool.

As shown in any of the tooling described in this application and preferably the configurations demonstrated in is interchangeable and applicable to numerous coating repairing filling and building up type applications including for repairing holes in substrate surfaces and for the manufacture of feedstock.

Such methods for example can include methods for friction based coated substrate fabrication comprising a compressive loading of a coating material against a surface of a substrate using a tool with a shoulder and throat b frictional heating of the coating material on the substrate surface using the tool which has a throat shaped to exert normal forces on the coating material disposed therein to rotate the coating material with the tool at an effective speed c translation of the tool relative to the substrate surface and d trapping the coating material against the substrate surface with the shoulder of the tool and shearing of the coating material to form and deposit a coating on the substrate surface. It is preferred that in embodiments the throat of the tool is shaped with a non circular cross sectional shape. Further desired are tooling wherein the throat of the tool is shaped to exert normal forces on a solid powder or powder filled tube type coating material disposed therein. Embodiments may also include features to ensure the frictional heating and compressive loading are of a degree sufficient to enable mixing of dispensed coating material with material of the substrate at a coating substrate interface.

The tools and or the shearing surface s of the tools can be consumable non consumable or a combination of both eg comprise consumable and non consumable portions or members . Typically the shoulder of the tool comprises a substantially flat surface geometry such as the rotating collar shown in the stirring tool of and the upper anvil of . Alternatively the tools of the present invention can comprise a stepped surface geometry pin type surface surface with one or more protrusions such as the stir tool shown in or any surface geometry capable of delivering the desired amount of mechanical and or frictional interaction with the substrate material and or the coating material for a desired application.

More particularly as shown in schematic diagrams are provided to illustrate an exemplary method according to embodiments of the invention. illustrate one mode of deposition of a coating material onto a substrate. Even though the coating material in this embodiment is shown as a solid rod in cylindrical form the consumable coating material can be in any number of forms including powder pellet or fillable cylinders. Likewise any interior geometry of the tool ie the throat geometry can be used. Preferably the consumable coating material will have one shape and the throat will have a complementary shape such as both having correspondingly shaped and sized square cross sections such as square square cross sections.

Metallurgical bonding and or homogenization and or refinement of the microstructure between the substrate and coating can be achieved through rotation and or translation or other relative movement between the tool and substrate. Such relative movement between substrate and tool combined with means for compressing and retaining the coating material between the substrate and tool can add additional frictional heating to the system. Likewise the surface geometry of the tool can be modified to provide increased frictional processing of the materials such as a tool with one or more pin type projections or a separate friction stir type tool. Frictional heating compressive loading and mechanical stirring are factors that can be adjusted to achieve a particular result.

More particularly a tool embodiment as shown in can comprise a collar or other non consumable portion of the tool capable of being attached to a rod or other consumable portion. Typically in such a configuration the collar is ideally releasably engagable with the consumable rod. In this manner as the coating material is consumed on the surface of the substrate the collar can be repositioned on the material to provide for additional material to be deposited. Attachment of the coating material and non consumable portion is preferred so that the coating material is caused to rotate at the same speed or simultaneously with the non consumable portion of the tool. This function can be achieved in any number of ways including by shaping the consumable portion of the tool as a rod having the same shape and size as the cross section of the throat of the non consumable portion. It is recognized that some shape or size difference may be desired so that the consumable portion is capable of easily being inserted into the throat of the tool. If the cross sections of the two members are the same size and shape insertion and lateral movement through the throat may be difficult. Using similarly shaped and sized members rotation of the non consumable portion of the tool will cause normal forces to be imparted on the consumable portion present in the throat of the tool. Such normal physical forces will subsequently cause the internal member consumable member to rotate with the external member non consumable member .

To provide an amount of consumable coating material available for deposition on the substrate in preferred embodiments it may be desired to leave approximately 3 mm of the rod beneath the collar or other shearing surface of the tool or other volume of space applicable for obtaining a desired thickness of coating. As shown in this 3 mm section of the consumable portion of the tool can be pressed onto the substrate to a desired level of compressive loading usually determined by the type of coating material being used. With the consumable and non consumable portions of the tool physically secured together either or both members can be pressed toward the substrate to cause the coating material to be deposited on the substrate. In this embodiment rotation of the tool and substrate is also included. This relative movement between the substrate and the tool increases frictional heating of the overall system to facilitate deposition of the coating material on the surface of the substrate between the tool and the substrate.

As shown in if the collar or other shearing surface of the tool is maintained at a fixed distance from the upper surface of the substrate during processing the coating material is spread evenly across the surface of the substrate.

Further homogenization refinement and increased interlayer adhesion can be accomplished using friction stir processing as shown in . For example once the coating has been deposited onto the surface of the substrate e.g. using the solid state friction deposition method it may then be friction stir processed to adhere the coating to the surface of the substrate and refine the coating microstructure. The goal of the friction stir process may be to produce a homogenous coating with a bond strength approaching the ultimate tensile strength of the base alloy. The quality of the friction stirred regions of the substrates may be optimized including eliminating any defects or channels present along the length of the friction stir path. Elimination of the channel s may be achieved by using a friction stir tool with a threaded pin. By modifying the tool geometry coated substrates may be produced without channels through the use of a threaded tapered tool. Additional friction stir processing can be performed immediately after deposition a period of time following deposition or substantially simultaneously with deposition. The additional friction stir processing can be performed with a different tool having a desired geometry to accomplish a particular purpose. Indeed a flat surface geometry of the tools will provide an amount of friction stir processing while increasing the surface area of the shearing surface of the tool with projections or other protruding structure s will provide additional friction stir capabilities and benefits. The coating deposited on the surface of the substrate can be achieved by using a single layer of deposited coating material or multiple layers applied until the desired coating thickness is achieved.

The coating material in some embodiments can be deposited and processed on the substrate in nanocrystalline form. As used herein the term nanocrystalline means a material in which the average crystal grain size is less than 0.5 micron typically less than 100 nanometers. Due to the fact that the friction based fabrication process is carried out at a relatively low temperature below the melting point of the coating material little or no crystal grain growth occurs during the process and the nanocrystalline structure of the coating material may be maintained in the coating as applied to the substrate.

In accordance with another embodiment of the present invention the coating material comprises a metal matrix composite MMC . As used herein the term metal matrix composite means a material having a continuous metallic phase having another discontinuous phase dispersed therein. The metal matrix may comprise a pure metal metal alloy or intermetallic. The discontinuous phase may comprise a ceramic such as a carbide boride nitride and or oxide. Some examples of discontinuous ceramic phases include SiC TiBand AlO. The discontinuous phase may also comprise an intermetallic such as various types of aluminides and the like. For example titanium aluminides such as TiAl and nickel aluminides such as NiAl may be provided as the discontinuous phase. The metal matrix may typically comprise Al Cu Ni Mg Ti Fe and the like.

To produce Al SiC metal matrix composite coatings aluminum tubes may be filled with silicon carbide powder and used as coating rods. The filled tubes may yield an Al SiC coating but the volume fraction of the reinforcement may vary locally. However for precise volume fraction control homogenous metal matrix composite rods containing the appropriate volume fraction may be used instead of powder filled tubes.

Reinforcement of the metal matrix composite coating may be incorporated into the matrix by traditional blending techniques or grown in situ from elemental metals with reaction synthesis. Table 1 lists MMC systems eg which can be formed by reaction synthesis.

In reaction synthesis elemental metals react due to the thermal and or mechanical energy imparted during processing to form intermetallic or ceramic particulates. The rotation of the tool and feed material relative to the substrate may generate frictional heat which raises the temperature of the elemental constituents to that at which the reaction can initiate. As the reactions of elemental metals used for reaction synthesis are exothermic additional heat is evolved in the formation of the intermetallic particles. An aspect of using friction based fabrication to form in situ MMC coatings is the fact that the shearing of the metal by the tool and rotation of the feed material cracks and disperses the oxide barrier coatings which exist on all metal exposed to oxygen providing a high concentration of the metal to metal contact required for the reaction to occur. In such reaction synthesis the reacting metal may be provided from the substrate and the feed metal or all of the reacting metals could be provided from the feed material.
