Repository: api-evangelist/patents-2011

# patents-2011
This is the patent store for 2011.

File: _posts/2011-01-14-carbon-fibrous-aggregator-method-for-manufacturing-thereof-and-composite-material-including-thereof.markdown (part 1 of 3)
---

title: Carbon fibrous aggregator, method for manufacturing thereof, and composite material including thereof
abstract: Carbon fibrous aggregator obtained by a chemical vapor phase growing method, which comprises plural granular parts, and plural carbon fibers which are mutually independently extended outwardly from their respective granular parts so that each granular part is associated with two or more of carbon fibers, wherein the carbon fibers show a three dimensional expansion in all; and


url: http://patft.uspto.gov/netacgi/nph-Parser?Sect1=PTO2&Sect2=HITOFF&p=1&u=%2Fnetahtml%2FPTO%2Fsearch-adv.htm&r=1&f=G&l=50&d=PALL&S1=08309227&OS=08309227&RS=08309227
owner: Hodogaya Chemical Co., Ltd.
number: 08309227
owner_city: Tokyo
owner_country: JP
publication_date: 20110114
---
The present application is a continuation in part of International Application No. PCT JP2009 062889 filed on Jul. 16 2009 and claims the benefit of priority from Japanese Patent Application No. 2008 185270 filed on Jul. 16 2008 the contents of which are herein incorporated by reference in their entireties.

This invention relates to an aggregator of carbon fibers in which outside diameters of the carbon fibers show a sharp distribution a method for manufacturing thereof and a composite material including the aggregators. More particularly this invention relates to the aggregator of carbon fibers wherein plural numbers of carbon fibers are independently elongated from granular part s and which shows a three dimensional expansion in all and thus a plural number of the aggregators are able to be utilized as additives to be added to a material such as resin ceramics metal etc. to improve a physical property of the material such as electric mechanical or thermal property and also as additives to be added to liquid material such as fuel lubricant oil etc. to improve a physical property of the liquid material such as electrical or thermal property and which tends to distribute uniformly with ease on such an addition. Especially for the injection molding of resin the aggregators are able to be utilized as additives which contribute stably a uniformity of electrical conductivities between the surface and interior of an injection molded product and which give the injection molded product various physical properties stably. For instance the aggregators are capable of forming a composition material which exhibits a small deviation value in the electrical conductivity and so on. Further this invention relates to provide an aggregator of the carbon fibers which is characterized in that it shows an appearance of extending outwardly from a centre part with a three dimensional expansion and it has a sharp distribution for the outside diameters of the carbon fibers a method for manufacturing thereof and a composite material including the aggregators.

To date carbon fibers have been used in various composite materials because of their good mechanical properties high electrical conductivity high thermal conductivity etc.

Recently higher functionalities have come to be required for various materials. Additives which can improve physical properties such as electrical mechanical or thermal properties of a matrix comprised of solid materials such as resin ceramics and metal without damaging the characteristics of the matrix have been sought after. Additionally additives which can improve physical properties of liquids such as fuels oil and lubricants have also been sought.

By the way regarding the carbon fiber fine carbon fibers such as carbon nano structures exemplified by the carbon nanotube hereinafter referred to also as CNT have been attracting public attention in various fields.

The graphite layers that make up the carbon nano structures are materials normally comprised of regular arrays of six membered rings whose structures can bring about specific electrical properties as well as chemically mechanically and thermally stable properties. As long as such fine carbon fibers can retain such properties upon combining and dispersing into solid materials including various resins ceramics metals etc. or into liquid materials including fuels lubricant agents etc. their usefulness as additives for improving material properties can be expected.

To date tasks of developing a mass production of the CNTs or fine carbon fibers enhancing their purity and developing their separation and purifying techniques have been regarded as important and many surface improvements and dispersion techniques and application developments have been proposed. However the most important theme of technical development for the CNTs is the technique of mass production of CNTs which can disperse easily and uniformly in a composite material. The reason that it has been not attained satisfactorily is ascribable to the diversity of the structures of the CNTs and fine carbon fibers.

As being different from normal molecules the CNTs possess specific characteristic variables such as thickness outside diameter length chirality and spatial construction and it is conceivable that these variables can be controlled at the synthetic stage of CNTs. However such controls in the synthesis for CNTs of under nano levels have not been sufficiently attained yet. Typical reports for CNTs and fine carbon fibers will be described below.

Patent Literature 1 discloses a resin composition comprising agglomerates wherein each of the agglomerate is composed of mutually entangled carbon fibrils having 3.5 70 nm in diameter and wherein the agglomerates possess a diameter in the range of 0.10 to 0.25 mm with a maximum diameter of not more than 0.25 mm. It is noted that the numeric data such as the maximum diameter diameter etc. for the carbon fibril agglomerates are those measured prior to combining with a resin as is clear from the descriptions in the examples and other parts of the Patent Literature 1.

Patent Literature 2 discloses a composite material where a carbon fibrous material is added to the matrix the carbon fibrous material mainly comprising agglomerates each of which is composed of carbon fibers having 50 5000 nm in diameter the mutual contacting points among the carbon fibers being fixed with carbonized carbonaceous substance and each agglomerate having a size of 5 m 500 m. In the Patent Literature 2 the numeric data such as the size of the agglomerate etc. are those measured prior to the combining into resin too.

Using carbon fibrous agglomerates such as described above it is expected that the dispersibility of carbon nano structures within a resin matrix will improve to a certain degree as compared to that of using bigger lumps of carbon fibers. The agglomerates prepared by dispersing carbon fibrils under a certain shearing force such as in a vibrating ball mill or the like according to the Patent Literature 1 however have relatively high bulk densities. Thus they do not fulfill the need for ideal additives that is capable of improving various characteristics such as electric conductivity of a matrix effectively at low dosages.

With respect to the carbon fibrous agglomerates disclosed in the Patent Literature 2 it is necessary to provide an additional step for fixing carbon fibers at their mutual contacting points after synthesis of the carbon fibers and thus the efficiency of manufacturing becomes worse. Further since the carbon fibrous agglomerate is manufactured by heating carbon fibers in a state such that mutual contacting points among the carbon fibers are formed by compression molding after synthesis of the carbon fibers and wherein fixing of fibers at the contacting points is done by carbonization of organic residues primarily attached to the surface of the carbon fibers or carbonization of an organic compound additionally added as a binder the affixing forces at the contacting points are weak. In addition the electrical properties of the carbon fibrous agglomerate per se are not well although a certain degree of improvement in the electrical properties would be expected as compared with the case of pulverized monofibrous carbon fibers. Thus when these carbon fibrous agglomerates are added to a matrix such as a resin the carbon fibers fixed at the contacting points are easily detached from each other and the carbon fibrous agglomerates are no longer maintained in the matrix. Therefore it is difficult to construct preferable conductive paths in a matrix such that good electrical properties may be conferred on the matrix by a small additive amount of the fibrous agglomerates. Furthermore when a binder is added to promote fixing and carbonization at the contacting points fibers in the obtained fibrous agglomerates would have large diameters and inferior surface characteristics because the added binder is attached to the whole surface area of the fibers rather than to a limited area on the contacting points.

Further in Patent Literature 3 the disclosed is vapor phase method s carbon fibers which is obtained by using the vapor phase method for producing carbon fibers wherein raw material for the carbon fiber catalyst etc. are injected toward the inner wall of a reaction chamber and undergo reaction and which are characterized in that the mean fibrous diameter is in the range of 80 500 nm and more than 65 of all fibers are involved in the range of the mean fibrous diameter 20 . However since a raw material supplying part used in the vapor phase method adapts a way of activating the reaction by injecting the catalyst which is utilized in the early stage of carbon fiber synthesis toward the inner wall of the reaction chamber and thus the catalyst is produced by coming into collision with the inner wall of the reaction chamber it is considered that the turbulence of flows at the region of the catalyst production and the neighborhood of the region is very large. Therefore the distribution of size of the produced catalysts becomes broader. Thus it is difficult to produce carbon fibers having a more sharp distribution of the diameter. In addition since the method where the catalyst comes into collision with the inner wall of the reaction chamber uses only a part of the surface area of the inner surface of the reaction chamber and it does not use the internal space of the reaction chamber it will not be suitable to a more developed mass production of carbon fibers.

Patent Literature 4 provides a carbon fibrous structure which has a three dimensional network shape and comprises carbon fibers of 15 100 nm in the outer diameter and which is produced by a vapor phase method. However the distribution of the fiber outer diameter of the carbon fibrous structure is broad. Thus when the carbon fibrous structures are added to a resin in order to give the electrical conductivity or when a composite product is manufactured by the injection molding process a fear that the skin layer of the product becomes thicker will arise as described below and the variation in the data of electrical conductivity for the products will be large. Therefore the development of carbon fibrous aggregate having a sharp distribution of outer diameters of carbon fibers is urgently necessary.

In Patent Literature 5 there are a description about branched carbon fiber and a description that the reaction should be performed under the condition of using ferric catalyst such as ferrocene at an extreme high concentration in order to enhance the branching degree. However in this process since the reaction is activated by injecting the catalyst which is utilized in the early stage of carbon fiber synthesis toward the inner wall of the reaction chamber in order to produce the branched carbon fiber and thus the same reasons as described above go for this process it is expected that the production of carbon fibers having a more sharp distribution of the diameter is difficult.

In Patent Literature 6 a dendritic form of fine carbon fibers which bifurcates into many branches and which is produced by the polymer particles method is disclosed. However since the method described in this literature depends on charring of the polymer it is not suitable to the mass production.

Therefore this invention aims to provide an aggregator of carbon fibers in which outside diameters of the carbon fibers show a sharp distribution and wherein plural numbers of carbon fibers are elongated with a three dimensional expansion.

Since the aggregator has a sharp distribution of outside diameters of the carbon fibers and plural numbers of carbon fibers in the aggregator shows a three dimensional expansion in all and the aggregator is a sparse aggregate of the carbon fibers the aggregators can be dispersed uniformly in a matrix. Thus the carbon fibrous aggregators can improve the physical properties such as electrical mechanical or thermal properties of a matrix while maintaining other properties of the matrix when added to the matrix at a sufficiently small amount. Particularly the carbon fibrous aggregators can be used as additives which reduce the thickness of skin layer of a composite product manufactured by the injection molding of resin or as additives which contribute stably various physical properties of the injection molded product such as electrical mechanical or thermal properties.

Further a method for producing a novel form of carbon fiber is meaningful because the provision of carbon fibrous aggregators of which carbon fibers have a mean outer diameter according to their usage and a sharp distribution of their outer diameter have been desired.

Recently the techniques of manufacturing a composite material wherein carbon fibers are added to a resin or a sheet or the like through steps of dispersing carbon fibers into water or solvent developing the dispersion thus obtained and drying up the developed dispersion become commercially practical. As the usage of these product for instance tray for transferring semiconductor device sheet heater electromagnetic wave absorber etc. are exemplified. When area of such a product becomes larger variations in electrical conductivity heating temperature and dynamical property throughout the area will arise. Thus materials which can make such qualities stable are desired. Therefore the present invention also aims to provide an aggregator of carbon fibers which can improve the stability of physical properties such as electrical mechanical and thermal properties uniformly regardless the portions to be determined when the aggregators are added to a matrix such as resin.

As a result of our diligent study for solving the above problems we the inventors have found that the effective means for solving the problems is an aggregator of carbon fibers which have been developed by us the inventors wherein the carbon fibers have a sharp distribution of their outer diameters while having a certain varying mean diameter according to and suitable to their usage wherein the carbon fibers are independently elongated from granular part s and the carbon fibers are mutually combined tightly by the granular part s so that the fibers do not behave individually and wherein the aggregator shows a three dimensional sparse aggregate structure.

Particularly with respect to the injection molded material of resin we have found that the followings are effective at providing a fibrous material suitable for various usages and improving properties of the resin even in a small additive amount 

To make a sparse aggregate structure of the carbon fibers where the fibers are mutually combined so that the fibers do not behave individually and which maintains their sparse aggregate state in the resin matrix 

To keep the variation in values of electrical conductivity etc. at a low level when adding the fibrous material into resin and manufacturing a composite material having a large area.

The present invention for solving the above mentioned problems is therefore a carbon fibrous aggregator obtained by a chemical vapor phase growing method which comprises plural granular parts and plural carbon fibers which are mutually independently extended outwardly from their respective granular parts so that each granular part is associated with two or more of carbon fibers wherein the carbon fibers show a three dimensional expansion in all and

which show a three dimensional network structure of the carbon fibers at least in a part by a state that at least apart of the plural carbon fibers extended from one granular part is linked with another granular part 

wherein a coefficient of variation CV standard deviation mean value 100 which is obtained on a determination of outer diameter distribution of the carbon fibers which constitute the aggregator of carbon fiber is not more than 30 .

The present invention also provides the above mentioned carbon fibrous aggregator wherein coefficient of variations CVs of outer diameter distribution of carbon fibers in A the range of from not less than 5 nm to not more than 45 nm B the range of from not less than 5 nm to not more than 75 nm C the range of from not less than 30 nm to not more than 120 nm D the range of from not less than 40 nm to not more than 300 nm and E the range of from not less than 60 nm to not more than 300 nm are not more than 30 respectively.

The present invention also provides the above mentioned carbon fibrous aggregator wherein the mean outer diameter of all the fibers used as standard data the number of carbon fibers of which individual outer diameter is out of the range of 50 variation from the mean outer diameter is not more than 12 of the total number of the carbon fibers.

The present invention also provides the above mentioned carbon fibrous aggregator wherein two or more of units are continued wherein each unit has a construction that carbon fibers are extended from a certain granular part as base point these extended carbon fiber are linked with another granular part and other carbon fibers are extended from the another granular part.

The present invention also provides the above mentioned carbon fibrous aggregator wherein at the extended parts from their respective granular parts carbon fibers are linked mutually with carbonaceous material at least partially and wherein the sizes of granular parts are larger than the outside diameter of the carbon fibers.

The present invention also provides the above mentioned carbon fibrous aggregator wherein the ratio of the mean diameter of the granular parts to the mean outer diameter of the carbon fibers are in the range of 3.0 11.0.

The present invention also provides the above mentioned carbon fibrous aggregator wherein at least three carbon fibers are extended from each granular part.

The present invention also provides the above mentioned carbon fibrous aggregator which has an I Iratio of not more than 0.2 which is determined by Raman spectroscopy.

Furthermore the present invention provides the above mentioned carbon fibrous aggregator which has an area based circle equivalent mean diameter of 20 150 m and a powder electric resistance determined under a pressed density of the carbon fibrous aggregators 0.8 g cm of not more than 0.030 cm.

Further the present invention provides the above mentioned carbon fibrous aggregator which has a specific surface of 10 60 m g.

Further the present invention provides the above mentioned carbon fibrous aggregator which has a combustion initiation temperature in air of 700 900 C.

Still further the present invention provides the above mentioned carbon fibrous aggregator which is produced using a reaction system which comprises a reaction furnace and a raw material introducing nozzle connected to the furnace wherein a distributing and buffering board is provided around the raw material introducing nozzle at a heated temperature zone of 400 900 C. in the furnace.

Further more the present invention provides the above mentioned carbon fibrous aggregator which is produced using the reaction system wherein a cooling device is further provided at a position of contacting to the raw material introducing nozzle.

The present invention is also a composite material which comprises a matrix and the carbon fibrous aggregators wherein an amount of the carbon fibrous aggregator added to the matrix is in a range of 0.1 to 50.0 by weight based on a total weight of the composite material.

The present invention further discloses the composite material of which the matrix comprises at least an organic material.

The present invention also discloses the composite material of which the matrix comprises at least an inorganic material.

The present invention also discloses the composite material of which the matrix comprises at least a metal.

The present invention also discloses the composite material which further comprise at least one kind of filling agent selected from the group which consists of metallic minute particle silica calcium carbonate magnesium carbonate carbon black glass fibers and carbon fibers other than the above mentioned carbon fibrous aggregator in the matrix.

According to the present invention since individual carbon fibrous aggregator has plural granular parts each of the granular parts being a base point for plural carbon fibers which are mutually independently extended outwardly from the base point and show a three dimensional expansion in all and thus carbon fibers of 5 300 nm in outer diameter are bound together by their respective granular parts produced in a growth process of the carbon fibers so that the concerned plural carbon fibers extend outwardly from the granular part the carbon fibrous aggregators can disperse promptly into a matrix such as a resin upon adding while maintaining their bulky structure. Even when they are added at a small amount to a matrix they can be distributed uniformly over the matrix.

Further since the outside diameters of the carbon fibers show a sharp distribution the carbon fibrous aggregators can be utilized as an additive particularly additive for injection molding of resin which is able to provide a dispersion of giving a uniform electrical conductivity throughout the surface and interior regions of the composite material or as an additive which contribute stably various physical properties of the injection molded product. For instance the aggregators are able to use for forming a composition material which exhibits a narrow range of variation in the electrical conductivity.

Carbon fibrous aggregator according to the present invention is as shown in SEM photos of a three dimensional network structure s aggregator of carbon fibers each having an outside diameter of 5 300 nm. Further the carbon fibrous aggregator has plural granular parts and plural carbon fibers are mutually independently extended outwardly from their respective granular parts so that each granular part is associated with two or more of carbon fibers and the carbon fibers show a three dimensional expansion in all. In addition the carbon fibrous aggregator shows a three dimensional network structure of the carbon fibers at least in a part by a state that at least a part of the plural carbon fibers extended from one granular part is linked with another granular part. The particle diameter of the granular part which binds the carbon fibers mutually shown in and is larger than the outer diameters of the carbon fibers. The granular parts are formed during the growing process where a part of carbonaceous material is grown in the circumferential direction around the catalyst particles while other part of carbonaceous material is grown as fibrous structure by using at least two carbon compounds which have different decomposition temperatures as carbon source and utilizing the difference in activity of metallic catalyst particles as mentioned later etc.

The reason for restricting the outer diameter of the carbon fibers to a range of from 5 nm to 300 nm is because when the outer diameter is less than 5 nm the amount of carbon fibers which are able to be produced from a certain amount of the raw material will become lower and thus the production will become inefficient. On the other hand when the outer diameter is more than 300 nm the number of the carbon fibers per a unit amount becomes extremely low and thus it becomes impossible to obtain a composite material having a high electrical conductivity by a small additive amount.

Further the carbon fibrous aggregator according to the present invention has plural granular parts in a spatial space that is occupied by the carbon fibrous aggregator each of the granular parts being a base point for plural numbers of carbon fibers which have the prescribed outer diameter as mentioned above and which are extended outwardly from the base point with a three dimensional expansion. Here a spatial configuration which consists of one granular part and plural carbon fibers which are elongated from the granular part is called a unit in this specification. These carbon fibers in the unit are bound together by a granular part produced in a growth process of the carbon fibers so that the carbon fibers are externally elongated from the granular part. Since plural carbon fibers are not only entangled with each other but strongly fixed together at the granular part the carbon fibers will not disperse as single fibers but will be dispersed as bulky carbon fibrous structures when added to a matrix such as a resin. Further since the carbon fibers are bound together by the granular part produced in the growth process of the carbon fibers in the carbon fibrous aggregator according to the present invention the carbon fibrous aggregator itself can enjoy superior properties such as electric property. For instance when measuring electrical resistance under a certain pressed density carbon fibrous aggregators according to the present invention have an extremely low resistivity as compared with that of a simple entanglements of the carbon fibers or that of the carbon fibrous structures in which the carbon fibers are fixed at contacting points with carbonaceous material or carbonized substance therefrom after the synthesis of the carbon fibers. Thus when carbon fibrous aggregators according to the present invention are added and distributed in a matrix they can form good conductive paths within the matrix.

Further with respect to the carbon fibers the condition of being extended outwardly from the granular part used in this specification means principally that the carbon fibers and granular part are linked together by carbon crystalline structural bonds as mentioned above i.e. that the granular part shares the same graphene sheets of multilayered structure with the carbon fibers but does not means that they are apparently combined together by any additional binding agent involving carbonaceous ones .

Furthermore it is preferable that the mean diameter of the granular parts is larger than the outside diameter of the carbon fibers as shown in Table 8 although it is not particularly limited thereto. When the granular part which is the binding site of the carbon fibers has a much larger particle diameter than the outer diameter of the carbon fibers the carbon fibers that are externally elongated from the granular part sustained with a stronger binding force. Thus even when the carbon fibrous aggregators are exposed to a relatively high shear stress during combining with a matrix such as resin they can be dispersed in the matrix as maintaining their structures with showing three dimensional expansion of having their respective plural granular parts each of which carbon fibers are elongated. As it is known from Table 8 in the present invention it is preferable that the ratio of the mean diameter of the granular parts of the carbon fibrous aggregator to the mean outer diameter of the carbon fibers are in the range of 3.0 11.0.

In addition with respect to the carbon fibrous aggregator according to the present invention it is preferable that the carbon fibrous aggregator has an area based circle equivalent mean diameter of about 20 150 m as shown in Table 9. The area based circle equivalent mean diameter used herein is the value which is determined by taking a picture for the outside shapes of the carbon fibrous aggregators with a suitable electron microscope etc. tracing the contours of the respective carbon fibrous aggregators in the obtained picture using a suitable image analysis software e.g. WinRoof Mitani Corp. and measuring the area within each individual contour calculating the circle equivalent mean diameter of each individual carbon fibrous aggregator and then averaging the calculated data.

Although it is not to be applicable in all cases because the circle equivalent mean diameter may be affected by the kind of matrix material e.g. a resin to be complexed the circle equivalent mean diameter may become a factor by which the maximum length of a carbon fibrous aggregator upon combining into a matrix such as a resin is determined. In general when the circle equivalent mean diameter is not more than 20 m the electrical conductivity of the obtained composite may be expected to reach an insufficient level while when it exceeds 150 m an undesirable increase in viscosity may be expected to happen upon kneading of the carbon fibrous aggregators in the matrix. The increase in viscosity may be followed by failure of dispersion or may result in an inferior moldability.

Furthermore the carbon fibrous aggregator according to the present invention exhibits a bulky loose form in which the carbon fibers are sparsely dispersed because the carbon fibrous structure is comprised of plural granular parts and carbon fibers that are bound together by each of the granular parts so that the carbon fibers are externally elongated from each of the granular part as mentioned above. It is desirable that the bulk density of the carbon fibrous aggregator is in the range of 0.001 0.050 g cm more preferably 0.001 0.020 g cm. When the bulk density exceeds 0.050 g cm the improvement of the physical properties in a matrix such as a resin would become difficult with a small dosage of the carbon fibrous aggregators added to the matrix.

Furthermore the carbon fibrous aggregator according to the present invention can enjoy good electric properties in itself since the carbon fibrous aggregator has plural granular parts in a spatial space that is occupied by the carbon fibrous aggregator and the plural numbers of carbon fibers in the spatial space are bound together by each of the granular parts which are produced in the growth process of the carbon fibers as mentioned above. For instance it is desirable that a carbon fibrous aggregator according to the present invention has a powder electrical resistance determined under a constant pressed density 0.8 g cm of not more than 0.030 cm more preferably 0.001 to 0.0200 cm. If the powder electrical resistance exceeds 0.030 cm it may become difficult to form good electrically conductive paths when the carbon fibrous aggregators are added to a matrix such as a resin.

In order to enhance the strength and electrical conductivity of a carbon fibrous aggregator according to the present invention it is desirable that the graphene sheets that make up the carbon fibers of the aggregator have a small number of defects and more specifically for example the I Iratio of the carbon fibers determined by Raman spectroscopy is not more than 0.2 more preferably not more than 0.1. Here in the Raman spectroscopic analysis with respect to a large single crystal graphite only the peak G band at 1580 cmappears. When the crystals are of finite ultrafine sizes or have any lattice defects the peak D band at 1360 cmcan appear. Therefore when the intensity ratio R I I I I of the D band and the G band is below the selected range as mentioned above it is reasonable to say that there is little defect in graphene sheets.

Furthermore it is desirable that the carbon fibrous aggregator according to the present invention has a combustion initiation temperature in air of not less than 700 C. preferably 750 C. 900 C. Such a high thermal stability would be brought about by the above mentioned facts that it has little defects and that the carbon fibers have a predetermined outer diameter.

Further it is preferable that the carbon fibrous aggregator according to the present invention has a specific surface of 10 60 m g. When the specific surface exceeds 60 m g the outer diameters of the carbon fibers would become thinner and the dispersion of the aggregators to the matrix or the like would become difficult. On the contrary when the specific surface is less than 10 m g it becomes hardly possible to obtain a composite material of high electrical conductivity by adding a small dosage of the carbon fibrous aggregators added to the matrix.

The carbon fibrous aggregator according to the present invention has a superior characteristic that it makes the control of the skin layer on the injection molding easier. Further the electrical conductivity of the resin molded article greatly depends upon the presence or not of the skin layer and the thickness thereof.

The skin layer used herein denotes the region of from 0 to several ten cm in thickness from the outer surface of a molded article which is manufactured by injection molding the mixture of a resin and carbon fibers. When degression in the concentration of carbon fibers alignment of carbon fibers and or uneven dispersion of carbon fibers are caused in this region the electrical conductivity at the outer surface of the molded article tends to become worse as compared with that at the central core part of the molded article.

 To make the control of the skin layer easier used herein means that the difference of the electrical conductivities between the outer surface and the central part can be reduced. Because the dispersion of the carbon fibers in the resin can become uniform with ease when carbon fibers having a sharp distribution of their outer diameters are used.

Here the injection molding used herein means the processing method of forming a molded article with a prescribed shape and size wherein a fluid material in the form of fluid or fluidized state is inserted into a die next the temperature is varied so as to solidify the fluid material and then the solidified material is taken out from the die. The injection molding used herein however also involves cases where a certain harder material such as slurry creamy material or clayey material is injected into a die under a prescribed pressure and then extruded from the die to outside.

According to the conventional injection molding techniques since a molten resin is injected into a static cavity there is a fundamental problem that distortion due to the production method occurs. The distortion is particularly due to the alignment of carbon fibers the uneven dispersion of carbon fibers etc. When the molten resin is injected into the cavity the filler such as carbon fibers tends to be aligned along the flow direction of the molten resin and the segregation of the concentration of the fibers in the resin is caused. Thereby the distortion is caused.

The orientated distortion is caused by flow of the resin in the cavity as shown in and such flow is generally called fountain flow . The orientated distortion is closely related to the fountain flow.

The fountain flow means the flow of resin for the injection molding wherein the resin flows as approximate laminar flow in the cavity except the flow front of the fountain flow when the resin comes into contact with the cooled surface of the die a solidified layer is formed at the boundary surface a next charged portion of resin flows ahead while flowing inside of the solidified layer and after the next charged portion of resin reaches the top of the resin flow it goes toward the surface of the die. In the techniques of the prior art the resin which comes into contact with the surface of the die by the flow in accordance with the fountain flow is quickly cooled by the die and thus a skin layer which includes no filler substantially is formed. Therefore it is hardly possible to form a skin layer which has filler being equal in amount to the filler included in the core part substantially. Further the control of the skin layer is difficult because the fibers in the resin tend to disperse unevenly.

When the distribution of the outer diameters of fibers is broad with respect to the force acting against the fiber due to the resin flow and the friction force in the molten resin those forces given against the nearly thinnest fibers is dissimilar to those forces given against the nearly thickest fibers even at the same place in the molten resin. Therefore difference in rotation speed of the fiber arises. As a result difference in rotating angle of the fiber and difference in traveling speed of the fiber arise and which results in an uneven dispersion of fibers in the injection molded article.

The carbon fibrous aggregator according to the present invention can control the skin layer even on the ordinal injection molding method. Because the carbon fibers in the aggregator according to the present invention show a characteristic of having a narrow distribution of their outer diameters and thus as the reason mentioned above it is possible to reduce the problem in the formation of the skin layer on the injection molding. In addition because the carbon fibrous aggregator according to the present invention can maintain its stereological configuration of the fibers due to the granular parts in the occupying space the problem of monotonous orientation of the fibers is also able to be improved.

In order to control the skin layer it is preferable to regulate the injection molding rate with reference to the kind of resin to be used and the mean outer diameter of the fibers in the aggregators to be used. A desirable injection rate is in the range of 10 cm sec 100 cm sec more preferably in the range of 40 cm sec 70 cm sec.

Further pulverization or disintegration is undergone so as to have a proper size of the carbon fibrous aggregators according to the fountain flow front rate of the molten resin or the size of the cavity.

Here the narrow range of variation used herein denotes that data of the electrical conductivity or various mechanical properties are involved in the range of the mean value 50 wherein the data are determined at any five points inside of an area which is at a distance of more than 5 mm from every directions peripheral edges of an article wherein the article has an area of not less than 10 cm and is made of the resin composite material into which carbon fibers are added. Namely it means that the value of the maximum value or minimum value the mean value the mean value 100 is not more than 50 .

The carbon fibrous aggregator used herein denotes plural number more than three of carbon fibers are gathered within a prescribed space by at least more than one of granular parts shown in to . These carbon fibers may be in contact with each other partially. Thus it does not mean that a mere agglomerate of the carbon fibers is formed.

The elongation with showing a three dimensional expansion used herein means that plural number of carbon fibers are mutually independently extended outwardly from one granular part and the configuration of the outward extensions is a configuration that plural number of carbon fibers are elongated within a three dimensional space with the granular part as the base point. In this configuration at least a part of carbon fibers are linked mutually by carbonaceous material at their parts extended from their respective granular parts. The carbonaceous material can be improved in its crystallinity by undergoing annealing treatment at a high temperature.
