Repository: api-evangelist/patents-2011

# patents-2011
This is the patent store for 2011.

File: _posts/2011-01-26-multifunctional-cntengineered-structures.markdown (part 1 of 2)
---

title: Multifunctional CNT-engineered structures
abstract: Various applications for structured CNT-engineered materials are disclosed herein. In one application, systems are disclosed, wherein a structured CNT-engineered material forms at least part of an object capable of providing its own structural feedback. In another application, systems are disclosed, wherein a structured CNT-engineered material forms at least part of an object capable of generating heat. In yet another application, systems are disclosed, wherein a structured CNT-engineered material forms at least part of an object capable of functioning as an antenna, for example, for receiving, transmitting, absorbing and/or dissipating a signal. In still another application, systems are disclosed, wherein a structured CNT-engineered material forms at least part of an object capable of serving as a conduit for thermal or electrical energy.
url: http://patft.uspto.gov/netacgi/nph-Parser?Sect1=PTO2&Sect2=HITOFF&p=1&u=%2Fnetahtml%2FPTO%2Fsearch-adv.htm&r=1&f=G&l=50&d=PALL&S1=09091657&OS=09091657&RS=09091657
owner: Masschusetts Institute of Technology
number: 09091657
owner_city: Cambridge
owner_country: US
publication_date: 20110126
---
The present application claims the benefit of provisional patent application entitled Multifunctional CNT Engineered Structures which was filed on Jan. 26 2010 and assigned Ser. No. 61 298 385. The entire contents of the foregoing provisional patent application are incorporated herein by reference.

This invention was made with government support under Contract No. FA9550 09 C 0165 awarded by the U.S. Air Force. The government has certain rights in this invention.

Advanced composite materials are increasingly used in applications such as aerospace structure design due to superior stiffness strength fatigue resistance corrosion resistance etc. In many instances the use of advanced composite materials may also greatly reduce the number of parts. Composites present challenges for inspection however due to heterogeneity anisotropy and the fact that damage is often subsurface. Despite success in the laboratory setting many non destructive testing and monitoring techniques are impractical for real world inspection of large area integrated composite structures for example due to the size and complexity of the required support equipment. In addition many components that need frequent monitoring typically reside in limited access areas that would require breaking of factory seals and calibrations to manually inspect. It is clear that new approaches for inspection are necessary.

To facilitate inspection a structure may advantageously incorporate a distribution of sensors to provide feedback for or on the structure. Such feedback may include event notifications such as for impact structural integrity usage shape and or configuration. Conventional sensors however may add weight to a structure and can present electrical connectivity and mechanical coupling challenges. Conventional sensors often present reliability risks i.e. many sensors fail and or malfunction in advance of the structure they are monitoring . Thus structures formed from materials which are capable in themselves of providing feedback are highly desirable. Examples of such integrated feedback materials include but are note limited to materials that change resistance values as they are strained materials that can provide actuation through phase change ablative materials and materials that can store energy.

Carbon nanotubes CNTs can posses exceptional mechanical stiffness e.g. 1 TPa and strength as well as excellent electrical conductivity e.g. 1000 copper and piezoresistivity resistivity change with mechanical strain . Presently however it is not possible to produce large specimen 5 mm purely of CNTs. Furthermore due to issues such as agglomeration and poor dispersion only marginal improvements in mechanical properties are observed for hybrid composites when CNTs are introduced into the bulk matrix. Somewhat better results can be achieved using nanoscale modification of the interface between composite plies by growing CNTs on the surface of cloth or placing unaligned CNTs at low volume fractions on fibers. However these approaches do not significantly improve electrical conductivity and thus limit many practical applications.

New and advantageous applications for structured CNT engineered materials are disclosed herein. In some embodiments systems are disclosed wherein a structured CNT engineered material forms at least part of an object capable of providing its own structural feedback for example structural health feedback. Feedback may also include spatial information for example for localizing a point of impact or a damaged area of the object. In other exemplary embodiments systems are disclosed wherein a structured CNT engineered material forms at least part of an object capable of generating heat. The generated heat may be used for example for thermographic imaging of the object or other purposes such as de icing or maintaining a certain temperature. In yet other exemplary embodiments systems are disclosed wherein a structured CNT engineered material forms at least part of an object capable of functioning as an antenna for example for receiving transmitting absorbing and or dissipating a signal. In still other embodiments systems are disclosed wherein a structured CNT engineered material forms at least part an object capable of serving as a conduit for thermal or electrical energy.

In exemplary embodiments systems may include a detection system and or a control system operationally coupled to a structured CNT network of an object at least part of a structured CNT engineered material. For example one or more electrode arrays may be used to couple the structured CNT network to the detection system and or the control system. In exemplary embodiments the detection and or control system may be implemented in whole or in part using computing environment or processor as described herein. In some embodiments the detection system may be used to detect electrical conductivity resistivity across the CNT network for example across one or more electrode pairs. In other embodiments the detection system may be used to detect propagation of an electrical or acoustic signal across the CNT network. In some embodiments the control system may be used to power the CNT network for example induce a voltage or current across one or more electrode pairs to generate heat.

In exemplary embodiments a system is disclosed including an object having a portion formed from a structured CNT engineered material and a control system operationally coupled to the structured CNT network of the CNT engineered material and configurable or programmable to drive the structured CNT network with electrical energy to maintain or change a temperature of the object. In some embodiments driving the structured CNT network includes inducing a current through the CNT network. In other embodiments driving the structured CNT network includes inducing a voltage across the CNT network. In exemplary embodiments maintaining the temperature of the object includes maintaining the temperature of the object at or above a selected temperature. In exemplary embodiments the object is used to maintain or change a temperature of a substance associated with the object for example a substance on in or otherwise thermally coupled to the object . In some embodiments the temperature of the substance may be maintained at or above a selected temperature so as to prevent a phase transition thereof. In other embodiments the temperature of the substance may be changed so as to induce a phase transition thereof. In some embodiments the control system may be configured to change a temperature of the object so as to de ice the object. In other embodiments the control system may be configured to change a temperature of the object so as to prevent icing thereof. In some embodiments the control system may be configured to change a temperature of the object so as to so as to melt a frozen fluid in the system or prevent a fluid in the system from freezing. In some embodiments the system may include a thermographic imaging system for thermographically imaging the object for example to detect a property or characteristic of the object related to structural health of the object. In other embodiments The system may include a detection system for providing temperature feedback for the object and or its surroundings. In exemplary embodiments the control system may be configured to adjust power to the CNT network based on the temperature feedback. In some embodiments the temperature feedback may include temperature change rate for the object or for a substance associated with the object. In exemplary embodiments the detection system may be configured to determine a property or characteristic for example presence absence amount constitution or the like of a substance for example ice associated with the object based on a temperature change rate of the object or of the substance.

In exemplary embodiments a system is disclosed including an object having a portion formed from a structured CNT engineered material and a configurable or programmable detection system operationally coupled to the CNT network of the structured CNT engineered material to detect a change in a physical property or characteristic of the object. Advantageously the physical property or characteristic may include spatial data relating for example to one or more of location size shape and distribution of the physical property or characteristic. In some embodiments detecting the change in the physical property or characteristic of the object may include detecting a change in electrical conductivity or resistance across the CNT network. In exemplary embodiments a structural change to the CNT network for example on account of damage to the object a change in shape of the object or the like may be detected based on the change in electrical conductivity or resistance. In other embodiments a piezoresistive response of the CNT network for example on account of damage to the object a change in shape of the object propagation of an acoustic wave across the object or the like may be detected based on the change in electrical conductivity or resistance. In yet other embodiments a phase change of a substance on a surface of the object may be detected based on changes in surface conductivity or resistance. In some embodiments detecting the change in the physical property or characteristic of the object may include isolating a electronic signal by applying one or more filters in the frequency domain. In exemplary embodiments the physical property or characteristic of the object may be related to propagation of an acoustic wave across the object. Thus in some embodiments the detection system may be configured to detect the propagation of an acoustic wave across the object. In exemplary embodiments the physical property or characteristic of the object is related to structural health of the object. Thus in some embodiments the detection system may be configured to detect damage to the object and or determine severity location size shape and distribution for the damage. In other embodiments the detection system may be configured to detect and or locate an impact to the object. In exemplary embodiments the detection system may be configured to detect and or locate an impact to the object based on detection of the propagation of an acoustic wave generated by the impact. In exemplary embodiments the physical property or characteristic of the object may be related to shape of the object. Thus for example the detection system may provide feedback on the shape of a configurable object. In exemplary embodiments the detection system may be operationally coupled relative to the CNT network via one or more electrode arrays for example defining a plurality of electrode pairs across the CNT network.

In exemplary embodiments a system is disclosed including an object having a portion formed from a structured CNT engineered material and one or more electrode arrays defining a plurality of electrode pairs across the CNT network. In some embodiments data from each electrode pair may correspond to a different region of the object. For example the plurality of electrode pairs may define a detection grid across the CNT network. In exemplary embodiments the system may include one or more multiplexing switches for combining measurements from a plurality of the electrode pairs. In some embodiments the one or more electrode arrays may be formed as traces using a direct write technique. In other embodiments the one or more electrode arrays may be formed using externally applied contacts. In some embodiments the one or more electrode arrays may be formed using a flexible circuit. In exemplary embodiments the one or more electrode arrays may be formed using a plurality of traces or layers. for example wherein the traces are woven or braided.

In exemplary embodiments a system is disclosed including an object having a portion formed from a structured CNT engineered material that includes a structured CNT network wherein the CNT network forms an antenna for example wherein the antenna is configured to receive transmit absorb and or dissipate a signal for example an electromagnetic signal such as a radio signal or radar signal an acoustic signal such as a sonar signal or an electrical signal such as lightning . In exemplary embodiments the CNT network may be selectively patterned for specific applications for example for receiving or transmitting a radio signal receiving or absorbing a radar signal receiving or absorbing a sonar signal or dissipating lightning.

In exemplary embodiments a system is disclosed including an object having at least a portion formed from a structured CNT engineered material that includes a structured CNT network wherein the CNT network is configured to function as a conductor for conveying thermal or electrical energy to or from one or more components coupled to the object. In some embodiments the CNT network may be configured to transfer power to or from the one or more components for example wherein one of the components is a power source such as a solar power source. In other embodiments the CNT network may be configured to convey communications to or from one or more components. In exemplary embodiments the object may convey thermal energy so as to function as a heat sink thermal radiator panel thermal shield or the like.

Additional features functions and benefits of the disclosed systems will be apparent from the description which follows particularly when read in conjunction with the appended figures.

Structured CNT engineered materials represent a relatively new class of materials exemplary embodiments of which are described inter alia in U.S. Pat. No. 7 537 825 PCT Application No. PCT US2007 011913 WO 2008 054541 U.S. application Ser. No. 11 895 621 US 2008 0075954 and U.S. application Ser. No. 12 227 516 US 2009 0311166 . See also Garcia E. J. Wardle B. L. Hart J. A. and Yamamoto N. Fabrication and multifunctional properties of a hybrid laminate with aligned carbon nanotubes grown in situ v. 68 pp. 2034 41 2008. Each of the foregoing patent and non patent references is hereby incorporated herein to the extent that it is not inconsistent with the present disclosure. Structured CNT engineered materials are discussed in greater detail below.

In general structured CNT engineered materials may advantageously include structured CNT networks for example wherein CNTs are structured relative to one another and or with respect to a substrate. Thus structured CNT engineered materials may be distinguished from conventional CNT composites for example where the in conventional CNT composites CNTs are dispersed or grown such that the orientations of CNTs are substantially random in nature. As used herein structured CNT engineered materials are not limited to any particular CNT network morphology or CNT group morphology. For example in some embodiments a plurality of CNTs may be substantially aligned relative to one another. In other embodiments a plurality CNTs may be substantially aligned relative to a substrate for example aligned radially relative to a fiber in a fiber reinforced composite.

It will be appreciated by one of ordinary skill in that are that groups of CNTs may include same or different alignments. For example in some embodiments a first plurality of CNTs such as may be associated with a first substrate may be aligned in a first direction and a second plurality of CNTs such as may be associated with a second substrate may be aligned in a second direction which may be the same direction or a different direction than the first direction . In other embodiments a first plurality of CNTs may be substantially aligned relative to a first substrate for example substantially perpendicular to a surface of the first substrate and a second plurality of CNTs may be substantially aligned relative to a second substrate for example substantially perpendicular to a surface of the second substrate . In either case the first plurality of CNTs may advantageously interact with the second plurality of CNTs to provide a contiguous CNT network for example between the first and second substrates.

In exemplary embodiments structured CNT engineered materials may be hybrid composites such as fiber reinforced hybrid composites. Fiber reinforced hybrid composites may include for example reinforcing fibers such as aluminum fibers diameter typically of order microns and structured CNTs for example with mass fraction between 0.5 and 2.5 organized within a matrix for example a polymer matrix . As illustrated in CNTs may be structured with respect to the fibers for example grown in situ and radially aligned relative to the fibers to form fuzzy fibers FFs . Adjacent CNTs for example CNTs associated with adjacent FFs may interact for example bind to form the structured CNT network throughout the composite. Advantageously the structured CNT network may be substantially uniform and contiguous. Composites formed using FFs may be referred to as fuzzy fiber reinforced composites FFRCs .

Structured CNT engineered materials may advantageously provide for improved electrical conductivity over conventional CNT and non CNT composites. For example whereas conventional composites typically exhibit electrical conductivity on the order of 10to 10S mm structured CNT engineered materials may typically exhibit electrical conductivity on the order of 10to 10S mm. Thus in exemplary embodiments structured CNT engineered materials may exhibit conductivity greater than 10S mm and in some embodiments greater than 10S mm or less than 10S mm FFRCs developed through Massachusetts Institute of Technologies Nano Engineered Composite Aerospace Structures NECST consortium have been demonstrated to have substantially greater electrical conductivity on the order of v times greater for thru thickness and 10times greater for in plane compared to similar composites without CNTs. Due to the structured CNT network structured CNT engineered materials may advantageously be substantially transversely isotropic with respect to electrical conductivity. In some embodiments depending on morphology structured CNT engineered materials may be substantially isotropic with respect to electrical conductivity. The improved electrical conductivity of structured CNT engineered materials is also particularly advantageous for reducing a signal to noise ratio and achieving accurate reliable detection and or measurement of relatively small changes in resistance.

New and advantageous applications for structured CNT engineered materials are disclosed herein. In some embodiments systems are disclosed wherein a structured CNT engineered material may be used to construct an object capable of providing its own structural feedback for example structural health feedback. Advantageously feedback may include spatial information for example for localizing a damaged area of the object. In other exemplary embodiments systems are disclosed wherein a structured CNT engineered material may be used to construct an object capable of generating heat. The generated heat may be used for example for thermographic imaging of the object or other purposes such as de icing or maintaining a certain temperature. In yet other exemplary embodiments systems are disclosed wherein a structured CNT engineered material may be used to construct an object capable of functioning as an antenna for example for receiving transmitting absorbing and or dissipating a signal. In still other embodiments systems are discloses wherein a structured CNT engineered material may be used to construct an object capable of serving as a conduit for thermal or electrical energy.

Referring now to an exemplary system according to the present disclosure is depicted. The exemplary system generally includes an object at least portion of which is formed from a structured CNT engineered material characterized by a structured CNT network. It is noted that object may be any object and may stand alone or be a component structural or non structural of a larger assembly. By way of example object may be a wing of an aircraft a siding of a building or a casing for a medical device.

In general system may include one or more electrodes operationally coupled relative to the structured CNT network for example for detecting an electrical signal across the network. In exemplary embodiments system may include one or more one or more electrode arrays defining a plurality of electrode pairs across the structured CNT network. The electrode pairs may advantageously define a grid across the structured CNT network. In exemplary embodiments point wise stepping may be used to select and cycle through each of the electrode pairs. In other embodiments a multiplexing switch may be used to combine measurements from a plurality of electrode pairs.

As depicted in the system includes pair of electrode arrays A and B positioned on opposite sides of the structured CNT network wherein one of the electrode arrays A includes a plurality of active electrode columns for example columns A and A and the other electrode array B includes a plurality of passive i.e. grounded electrode rows for example rows B and B . The columns and rows are each coupled by a multiplexing switch A or B. The electrode columns and rows advantageously define a detection grid wherein each column row electrode pair defines a point on the grid. By selecting and cycling through column row electrode pairs measurements including spatial data may be obtained for each of the grid points. It is also noted that in plane data may also be obtained for example by selecting a pair of column electrodes or a pair of row electrodes for measurement. In some embodiments a plurality of active electrodes may be aligned in rows and a plurality of passive i.e. grounded electrodes may be aligned in columns.

In exemplary embodiments the electrode arrays A and B may be used to couple the structured CNT network to a detection system and or a control system which may be implemented in whole or in part using a computing environment or processor as described herein. In some embodiments the detection system may be used to detect electrical conductivity resistivity across one or more electrode pairs. In other embodiments the detection system may be used to detect an electrical signal across the one or more electrode pairs. In some embodiments the control system may be used to power for example induce a voltage or current across one or more electrode pairs for example to generate heat.

In exemplary embodiments the detection system may be configured and or programmed to detect a change in a physical property or characteristic of the object . In some embodiments the change in the physical property or characteristic of the object may be determined by detecting a change in electrical conductivity resistivity across the structured CNT network for example across one or more electrode pairs . The changes in conductivity resistivity may be on account of changes in the structured CNT network structure for example due to damage to object or on account of a piezoresistive response of the structured CNT network structure for example due to propagation of a mechanical wave a change of shape of the object or structural damage to the object . In some embodiments the detection system is configured and or programmed to detect a phase change of a substance for example ice on a surface of the object based on changes in surface conductivity or resistance.

In exemplary embodiments the physical property or characteristic of the object may be related to the structural health of the object . Thus for example damage to the object may be detected based on a detected change in conductivity resistivity. Using a plurality of electrode pairs for example the electrode grid described above spatial data for the damage may also be determined for example relating to one or more of location size shape and distribution of the damage.

In other exemplary embodiments the physical property or characteristic of the object may be related to the shape of the object . Thus for example a change to the shape of the object may be detected based on a detected change in conductivity resistivity. More particularly a change in shape of the object can cause a piezoresistive response which results in the change in conductivity resistivity. This may be particularly useful for applications where the shape of the object is configurable. In particular the detection system may provide useful feedback to facilitate configuring the shape of the object .

In exemplary embodiments changes in electrical conductivity resistivity of the structured CNT network may also be used to detect and monitor for example based on a piezoresistive response the propagation of a mechanical wave for example an acoustic wave through across the object . Thus the detection system may be configured to detect an impact to the object based on detection of a mechanical wave produced by the impact. Using a plurality of electrode pairs spatial data for the impact may also be determined for example relating to one or more of location size shape and distribution of the impact. In other embodiments a mechanical wave may be generated and monitored in order to detect damage to the object based on the propagation pattern of the wave. In exemplary embodiments the detection system may include a plurality of acoustic sensors coupled at various points to the structured CNT network. The plurality of acoustic sensors may be used to detect a propagating acoustic signal and determine its origin based on sensor timing. In exemplary embodiments an acoustic wave may also be monitored using the structured CNT network as an acoustic electric transducer. The electrical signal equivalent of the wave signal may advantageously be isolated in the frequency domain. An array of detectors may be used to track the spatial propagation of the signal. Acoustic wave applications are addressed in greater detail in sections which follow.

In exemplary embodiments the electrode arrays A and B may be advantageously formed using a direct write DW technique with a conductive material for example silver onto a surface of the object . illustrate example of DW traces. More particularly depicts exemplary DW traces produced using a plasma flame spray see U.S. Pat. No. 5 278 442 where copper or ceramic materials are electrically liquefied to be placed on the structure. depicts exemplary DW traces produced using jetted atomized deposition See U.S. Pat. No. 7 270 844 where silver or UV curable epoxy are placed on a structure like an ink jet printer and subsequently hardened. These references are incorporated herein to the extent they are not inconsistent with the present disclosure. DW technology advantageously enables a high level of electro mechanical integration and facilitates coupling electrodes to a structured CNT network particularly where interconnection problems would otherwise exist for example in the absence of a free edge .

Modifications to DW techniques are also possible. For example a silk screening process may be improved to reduce trace resistance variability and improve measurement accuracy. In some embodiments a chemical etched template may be used to apply a trace pattern with better precision. In other embodiments the number of traces or electrodes may be increased in order to increase spacial resolution for example 32 horizontal electrode rows and 8 vertical electrode columns . In exemplary embodiments double sided copper coated KAPTON with coverlay flexible circuit may be used to make connections with the DW traces as apposed to soldered wire connections . The flexible circuit may be bonded first to the object and then the DW traces applied including overwriting of the flexible circuit which may advantageously include alignment marks . In exemplary embodiments a urethane coating may be applied to prevent oxidation. In some embodiments the flexible circuit may be configured in the shape of a rectangular frame for example with flaps on all 4 inside edges including exposed pads for the DW process. The object can fit inside the frame window with the top and bottom flap overlapping onto the front of the FFRP and the left and right flap overlapping on the back of the FFRP. Traces can then be routed along the edges of the frame to an 80 pin ZIF connector located on a bottom tab for hardware connection. depicts an exemplary flexible frame according to the present disclosure. The exemplary flexible frame may provide enhanced electrical continuity greater reliability durability and consistency between traces and a detection or control system specifically because it can mitigate contract resistance issues.

As described herein a printed circuit board PCB may be configured to couple e.g. with the flexible frame of . The PCB may advantageously include multiplexing switches e.g. for multiplexing a plurality of channels trace electrode pairs . The PCB may further be configured to couple with data acquisition hardware a processor or computing environment. In exemplary embodiments data may also be collected by hand for example using a multimeter that can connect to the PCB as well. The data may then be transferred for example to a processor or other computing environment for further processing. In other embodiments hardware firmware and or software may be implemented to automate the testing process for example automate selection and cycling of channels and or data acquisition . In exemplary embodiments automating hardware may connect directly to the flexible frame for example via a mating surface mount technology SMT header connector and to a PC for example via a RS 232 connection. Dual multiplexer banks may be implemented to select an appropriate trace pair for measurement. A constant current may then be applied through the trace pair and voltage for example 16 bit voltage measured. Conductivity resistivity may then be derived note that resistance is directly related to voltage over current . The forgoing technique allows fast measurement of traces. In tests conducted a total of 1140 measurements including data from both ends of traces to eliminate constant offsets were collected. Depending on settling time test time may be as fast as 1 second for all measurements.

Validation tests for conductivity resistivity measurement were performed using the embodiment depicted in . Each of three objects specimens were impacted at 15 30 and 45 ft lbs with resistance data collected between each trial. Overall the results from the refined setup served the intended purpose of validating this technique and demonstrating that the structured CNT network provides an excellent indication of barely visible impact damage BVID . Furthermore as can be seen in the overwhelming outcome was that with each progressive impact level additional breakage of CNT links caused a nearly linear increase in peak percentage change of resistance value.

As evidenced in for in plane resistance the first 15 ft lb impact caused barely perceivable but repeatable changes of 10 20 in the impact region. The second 30 ft lb impact caused 20 30 resistance change and the final impact 45 ft lb 40 60 change. In plane results also appeared to be more localized to the actual impacted region with clearly distinguishable damage patterns radiating from the impact center. Once locked into place the impact location for progressive impacts on the same specimen was always in the same location however due to some play in the guiding system for the dropped weight the impact location specimen to specimen was not always in the same location. This effect can be seen most dramatically by comparing the second object specimen which had the best central alignment with the third object specimen which was impacted towards the bottom edge. The specimen to specimen variability in measured damage was also likely influenced by the actual impact point as a central impact would be more uniformly distributed in the specimen and cause less edge crushing.

For through thickness results the initial impact again caused small changes of 2 4 with the second impact causing 4 8 changes and the final impact registering 8 10 changes. In this case the pattern of the results appeared to be much less sensitive to impact location likely because these were narrow specimens however the damage severity measured did seem dependant on the impact point. No visible damage was present in any of these cases however testing on witness specimens indicated that the specimens would completely fracture between 50 60 ft lbs.

In exemplary embodiments a structured CNT network may be used to detect acoustic wave propagation in an object. In particular a detection system including a plurality of microphones accelerometers or other acoustic sensors coupled at various points to the structured CNT network may be used to detect or listen for waves e.g. high frequency stress waves e.g. 30 300 kHz reverberating in the structure for example radiating from an impact point. Using the time synchronized results from multiple sensors the generation point of the waves may be triangulated for example in order to determine the impact point.

As noted above acoustic wave detection may also be used as a possible solution for structured CNT network based structural health monitoring for example by exploiting the piezoresistive property of the CNTs. Essentially as CNT fibers are strained by a stress wave such as an acoustic wave resistively dynamically proportionally to stress. Therefore the response of a structured CNT engineered material to an impact event can be captured through detection of a plurality of local CNT piezoresistive responses captured over a plurality of electrode pairs. It is noted that it may be advantageous to use a higher frequency acquisition system. The plurality of local CNT responses enables full field visualization of the waves as they propagate from the point source. This may allow easy detection and locating of damage. In addition since this technique uses high frequency data e.g. 30 kHz it can be much less susceptible to static structural dynamic operating or acoustic loads the effects of which can be filtered out in the frequency domain.

A preliminarily proof of concept experiment was conducted successfully to demonstrate the feasibility of this approach. Using a the small undamaged electroded FFRC specimen a constant current source and an oscilloscope were connected to pairs of electrodes on either extreme of the specimen in order to monitor the dynamic voltage response on the same time scale. Subsequently a pencil tip was broken in several places along the length of the specimen which would trigger the oscilloscope to capture data by the slight jump in voltage. By comparing the relative arrival times of the voltage peaks measured from either end of the specimen the location of the pencil break could be easily determined.

Relying on the piezoresistive property of the structured CNT network Guided Wave GW detection approaches may also be used. For example a surface bonded piezoelectric actuator may be used for high frequency GW excitation of an object. The response of the structured CNT network may then be captured again advantageously using a higher frequency acquisition system . This approach may enable full field visualization of a GW scatter field as it propagates.

As noted above an object at least a portion of which is formed from or includes a structured CNT engineered material including a structured CNT network may be coupled with a control system for providing power voltage and or current to the structured CNT network so as to generate heat. Indeed due to the nature of the CNTs having a reasonably low electrical resistance and high thermal conductivity if a small voltage such as 1 10 V is applied across the structured CNT network for example across any electrode pair the structured CNT engineered material can isothermally raise its temperature relevantly quickly for example in seconds .

There are multiple advantages to the generating heart. Since structural non uniformity can disrupt both the electrical and thermal flow in material conventional thermographic imaging techniques may be applied for example to detect damage to the object. The structured CNT network fibers significantly enhances thermography by providing a fast internal heating source. For example as seen in a 2 V supply was placed across various electrode pairs on a previously impacted specimen and a thermal imaging camera was used to capture the response. As depicted when the electrode pair away from the damage was utilized no non uniformities were observed beyond local heating near the electrodes. Subsequently when the probes were placed at the extremes of the specimen the impact damaged region became readily visible.
