Repository: api-evangelist/patents-2011

# patents-2011
This is the patent store for 2011.

File: _posts/2011-01-28-high-power-amplifier.markdown
---

title: High power amplifier
abstract: A high power amplifier architecture is disclosure. One example configuration includes a first plurality of distributed amplification stages operatively coupled in a first string. A conductive trace associated with the first string provides a stepped structure, such that the associated inductance successively decreases from input to output of the first string. A second plurality of distributed amplification stages is operatively coupled in a second string, and a conductive trace associated therewith provides a stepped structure, such that the associated inductance successively decreases from input to output of the second string. In one example case, each of the first and second strings comprises gallium nitride transistor amplification stages formed on silicon carbide. The module may further include a heat spreader material that thermally and electrically couples to the amplification stages. The conductive trace associated with one string can be shared with another string.
url: http://patft.uspto.gov/netacgi/nph-Parser?Sect1=PTO2&Sect2=HITOFF&p=1&u=%2Fnetahtml%2FPTO%2Fsearch-adv.htm&r=1&f=G&l=50&d=PALL&S1=08669812&OS=08669812&RS=08669812
owner: Schilmass Co., L.L.C.
number: 08669812
owner_city: Wilmington
owner_country: US
publication_date: 20110128
---
This application claims the benefit of and priority to U.S. Provisional Application No. 61 299 072 filed Jan. 28 2010 and is a continuation in part of U.S. application Ser. No. 11 629 025 filed Dec. 8 2006 which is a National Stage of International Application No. PCT US05 39407 filed Nov. 1 2005 which claims the benefit of and priority to U.S. Provisional Application No. 60 630 343 filed Nov. 23 2004. Each of these applications is herein incorporated by reference in its entirety.

This invention was made with United States Government support. The contract is classified as is the awarding agency. The contract s public reference number is C 8385. The United States Government has certain rights in this invention.

This invention relates to high power amplifiers and more particularly to compact high power radio frequency transmitters using wide band gap semiconductor technology wideband distributed circuit architecture and thermal packaging approaches.

Many existing Electronic Warfare EW systems have a requirement for a high Radio Frequency RF power transmitter ranging from tens of watts to several hundred watts having performance over a wide instantaneous frequency bandwidth. Currently these EW systems are completely reliant on the use of Traveling Wave Tube Amplifier TWTA technology to achieve the combination of wide frequency bandwidth and high output power performance. Tube based amplifiers however may have two very limiting disadvantages 1 they are relatively large in physical size and 2 they require very high voltage power supplies sometimes thousands of volts . These characteristics may limit the use of TWTAs in transmitter applications that cannot support the large size or high voltage power supply constraints of the tube based amplifiers.

Transmitter applications may require some form of High Power Amplifier HPA to achieve the RF output power specified for a particular transmitter system. Only two approaches are currently available 1 tube based amplifier technology or 2 a solid state solution. The approaches tradeoff output power level for size and reliability. In tube based solutions the high power density capability of the TWTA provides superior output power performance. However the high voltage power supply requirement for these amplifiers is not suitable for providing a compact form factor solution. Present wideband solid state amplifiers using established gallium arsenide GaAs transistor technology have significantly lower power density and are primarily limited to low to medium RF power applications usually less than 15 W . Their power density capability requires a significant level of circuit power combining which usually limits the obtainable RF output power level.

The GaAs power solid state amplifiers do however offer a smaller size than tube based approaches. More recently Microwave Power Modules MPM have offered the combination of a solid state driver amplifier which then feeds a TWTA as the power stage. This combination has offered a smaller form factor than the tube alone but a high voltage power supply is still required. In addition tube based amplifiers have been associated with reliability concerns and may not be an option in EW systems that cannot accommodate the size and high voltage power supply constraints of TWTAs. In general for wideband high power requirements the cumbersome TWTA along with their high voltage power supply requirements do not support transmitter systems requiring small form factors.

Thus traditional methods of achieving high power transmitters operating over wide bandwidths utilize large form factor TWTAs. The use of these tube based approaches does not permit small form factor amplifier packages due to the large physical size of the tubes and their associated high voltage power supplies. Therefore there is a need for systems that provide small wideband high power solid state transmitters.

One embodiment of the present invention provides a high power amplifier module. The module includes a first plurality of distributed amplification stages operatively coupled in a first string wherein a conductive trace associated with the first string is a stepped structure such that the associated inductance successively decreases from input to output of the first string. The module further includes a second plurality of distributed amplification stages operatively coupled in a second string wherein a conductive trace associated with the second string is a stepped structure such that the associated inductance successively decreases from input to output of the second string. In one specific example case each of the first and second strings comprises gallium nitride transistor amplification stages interconnected by inductors and wherein the values of said inductors are set such that the voltage and current associated with one of the gallium nitride transistor stages is equal to that associated with the other gallium nitride transistor stages to facilitate maximum power transfer and matching between interconnected stages. In one such specific case the inductors have values that are set such that the impedance associated with one of the gallium nitride transistor gain stage is not equal to the impedance associated with an adjacent gallium nitride transistor gain stage. In another such specific case the inductors have values that are set such that the impedance associated with two of the gallium nitride transistor stages is not equal to the impedance associated with an adjacent two gallium nitride transistor stages. In another specific example case each of the first and second strings comprises gallium nitride transistor amplification stages formed on a silicon carbide substrate. In another specific example case the amplifier module further includes a heat spreader material that thermally and electrically couples to the gallium nitride transistor stages. In one such case the heat spreader material is diamond with a metallic coating. The metallic coating can be for example gold in some cases. In another such case the heat spreader material is chemical vapor deposited diamond with a metallic coating. In one such case the metallic coating encapsulates the chemical vapor deposited diamond. In another specific example case the conductive trace associated with the first string is shared with a third string comprising a third plurality of distributed amplification stages. In another specific example case the high power amplifier module has a solid state package design to accommodate greater than 8 W mmof power dissipation. In another specific example case the high power amplifier module has a nominal power gain of greater than 45 dB a nominal output power of greater than about 50 W and a frequency bandwidth performance from 1 8 GHz. In one such case the high power amplifier module has a package dimension equal or less than 1.2 cubic inches. In another specific example case the high power amplifier module further comprises at least one of a pre driver and a driver. Numerous variations on this power amplifier architecture will be apparent in light of this disclosure.

For example another embodiment of the present invention provides a high power amplifier. This example configuration includes a wideband monolithic microwave integrated circuit comprising modular building blocks including a non uniform distributed amplifier string comprised of a number of gallium nitride transistor amplification stages interconnected by inductors. The module further includes a heat spreader material that thermally and electrically couples to the gallium nitride transistor stages. In one example such case the gallium nitride transistor is a dual field plate transistor with a silicon carbide substrate. In another such case the values of the inductors are set such that the voltage and current associated with one of the gallium nitride transistor stages is equal to that associated with the other gallium nitride transistor stages to facilitate maximum power transfer and matching between interconnected stages. In another such case the heat spreader material is chemical vapor deposited diamond with a metallic coating.

Another embodiment of the present invention provides a method for forming a power amplifier. The method includes operatively coupling a first plurality of distributed amplification stages in a first string and providing a conductive trace associated with the first string that is a stepped structure such that the associated inductance successively decreases from input to output of the first string. The method further includes operatively coupling a second plurality of distributed amplification stages in a second string and providing a conductive trace associated with the second string that is a stepped structure such that the associated inductance successively decreases from input to output of the second string. The method further includes providing a heat spreader material that thermally and electrically couples to the gallium nitride transistor stages. In one such case the conductive trace associated with the first string is shared with a third string comprising a third plurality of distributed amplification stages.

The features and advantages described herein are not all inclusive and in particular many additional features and advantages will be apparent to one of ordinary skill in the art in view of the drawings specification and claims. Moreover it should be noted that the language used in the specification has been principally selected for readability and instructional purposes and not to limit the scope of the inventive subject matter.

Some embodiments of the present invention may incorporate three elements into a solution for achieving a small form factor solid state High Power Amplifier HPA . Such embodiments may produce smaller sized high power EW transmitters not currently achievable with tube based amplifier technology. In one specific example configuration the first of these elements employs the use of gallium nitride GaN a high power density semiconductor technology capable of nearly a 10 fold increase in RF device output power over currently available gallium arsenic GaAs semiconductor technology. Dual field plate GaN transistors represent a wideband gap semiconductor technology that is suitable for operation up through 20 GHz and capable of providing a sufficiently high power density to achieve RF power levels comparable to those of TWTAs. GaN transistors operate at significantly lower voltages than TWTAs e.g. 25 to 40 V but are capable of achieving power densities that enable GaN transistors appropriately combined to provide comparable output power levels to those obtained from TWTAs. Some embodiments of the present invention that employ GaN transistors as TWTA replacements further provide sufficient thermal management in the package design to accommodate a high e.g. 8 12 W mm power dissipation and utilize a circuit architecture that can provide a wideband frequency performance and maintain a high output power level.

One example embodiment of the present invention integrates a advanced GaN device technology b wideband distributed circuit architecture with Non Uniformly Distributed Power Amplifier NDPA and c a thermal packaging approach employing advanced thermal management. The combination of these elements offers a solution for the problem of achieving a small form factor solid state replacement for wideband TWTAs.

In one specific such embodiment the first element involves the use of a dual field plate GaN device on a silicon carbide SiC substrate which provides a transistor technology that operates with sufficiently high power density to achieve output power levels comparable to TWTAs. Currently available GaAs technology can provide RF power densities of only 1 2 W mm. Achieving output power levels of for instance 50 to 100 watts requires in excess of 25 to 50 mm of total device periphery a non realistic size for GaAs Monolithic Microwave Integrated Circuits MMIC technology. The use of GaN technology however can provide for instance greater than 5 W mm of output power density for realistic die area e.g. 14 20 mm of device periphery . Hence high levels of output power can be achieved using realizable die sizes that can offer comparable power levels of tube based amplifiers.

The second element of this specific example embodiment involves the use of a circuit architecture that is capable of multiple octaves of frequency performance critical for the wideband nature of many EW transmitter systems. By employing NDPA circuit architecture in MMICs that integrate GaN based transistors the required bandwidth performance typical of TWTAs can be achieved. The use of the NDPA architecture is not only advantageous for its wideband frequency performance but the distributed nature of the NDPA topology facilitates the thermal management on the GaN die. The individual transistor heat sources are more distributed than other more conventional MMIC amplifier architectures and therefore proximity heating of individual transistors contained on the MMIC is minimized.

The third element of this specific example embodiment includes a thermal management technology that is employed in the amplifier package and allows high power density devices to be integrated into miniaturized packages achieving acceptable electrical performance without the need for liquid or phase change cooling approaches in accordance with some such embodiments. A high thermal conductivity heat spreader material such as a metallic coated Chemical Vapor Deposited CVD diamond material is placed within the amplifier package beneath the GaN MMICs. The metallic coating may for example be gold or other electrically conductive material e.g. silver aluminum or alloys thereof. The metallic coating may be applied to all sides of the packaging e.g. top bottom and four sides assuming a square package although other package shapes can be used as well of the CVD diamond material with a thickness of for example about 6 12 micrometers in some such embodiments. Other thicknesses may also be used as will be appreciated in light of this disclosure depending on factors such as the type of coating material or materials used and the conductivity of those material s and desired power levels. The coating material provides electrical conductivity and facilitates the thermal spreading in the high power dissipation environment of the small form factor package and significantly reduces the operating junction temperature of the GaN devices which in turn minimizes any performance degradation that may otherwise be exhibited in GaN devices at high temperature.

The high thermal conductivity heat spreader material e.g. 1000 to 1800 W m C. in some example embodiments may be incorporated for instance into the module flooring to provide improved thermal management for minimizing die junction temperature in the small form factor amplifier package. Higher output power levels may be obtained from operation of the amplifier with shorter pulse widths. In some such example embodiments providing such higher output power levels in a form factor package may be achieved with additional or otherwise supplemental thermal management techniques beyond convection cooling in order to maintain the optimal power levels from the GaN MMICs.

High power density GaN transistors embedded or otherwise formed into circuits that operate over broad frequency bandwidths and having these circuits integrated into small packages that are capable of managing a severe thermal environment provide a solid state replacement for TWTAs. The described three elements provide the desired capability and enables solid state HPAs that provide comparable performance to TWTAs without the cumbersome size and high voltage power supply limitations of the tube based approaches. Example embodiments of the invention have demonstrated a compact e.g. 1.2 cubic inches although numerous other form factors are possible as will be appreciated in light of this disclosure TWTA replacements for use in an EW frequency band.

Several GaN High Electron Mobility Transistor HEMTs were developed to determine the optimal or otherwise suitable dual field plate GaN device technology that can be used to address example amplifier applications in the 1 to 8 GHz frequency band. Using a dedicated mask set incorporating primarily discrete device structures an initial GaN wafer fabrication run was processed with the specific purpose of evaluating the transistor structures in an effort to select the optimal configuration of device topology gate periphery size and physical device features to select the optimal transistor cell for use in MMICs designed to operate in the desired frequency range. Example devices using three different gate lengths 0.25 m 0.35 m and 0.5 m were fabricated to evaluate gain bandwidth performance. The Maximum Stable Gain MSG as a function of frequency is shown in for three 800 m GaN HEMT discrete devices of varying gate lengths. While the difference in crossover frequency frequency where the stability factor is above unity is essentially the same the gain for the 0.35 m and the 0.5 m device is 4 dB and 1 dB lower respectively than the 0.25 m device. From a fabrication point of view the larger the gate length the more simplified the fabrication tolerances and the higher the process yield.

In addition to device gate length the device gate width and critical channel dimensions were also evaluated using the structures on the discrete device mask set. Example transistor structures were included for the purposes of investigating gate width variation from 100 m to 500 m gate pitch i.e. gate to gate distance variation from 50 m to 70 m and drain source spacing variation from 2 m to 4 m. The result from these studies was the selection of a more optimized transistor device structure suitable for a baseline GaN device in power amplifier MMIC applications to 10 GHz. From the studies conducted on GaN discrete devices the selection of a 0.35 m gate length transistor was chosen for the desired device baseline in MMIC architectures as this gate length was a good compromise between maximizing fabrication yield and obtaining adequate gain performance in the amplifier demonstration. A nominal gate pitch of 50 m and a source drain channel spacing of 4 m were selected as the other desired dimensions for the baseline device. As will be appreciated such example optimal parameters will vary from one application to the next and the present invention is not intended to be limited to any such example optimal parameters.

The HPA can also be designed to satisfy desired application objectives which in one example case include a a nominal power gain of 45 50 dB b a nominal output power level of 50 W and c a bandwidth performance extending from 1 8 GHz. In order to achieve these example parameters a MMIC based amplifier architecture was selected. The MMIC approach was selected for achieving the combination of an 8 1 bandwidth response output power level and a small overall package size. illustrates the block diagram of the amplifier architecture used which is configured in accordance with one embodiment of the present invention. A GaN MMIC chipset capable of the providing the desired frequency performance gain and output power was designed to achieve the overall amplifier performance and size objectives. Using modeling extraction techniques from the discrete devices described earlier a circuit was designed that provided a series of custom GaN amplifier MMICs to use in the HPA module. As can be seen with reference to the resultant chipset included a pre driver driver and several variants of the HPA . The pre driver and driver MMICs were designed to provide the desired gain and input drive level to the HPA and the HPA was sized appropriately to achieve a nominal 50 W output power in this example embodiment. The pre driver driver and the HPA utilize the prior discussed GaN amplifier MMIC design. Embodiments are not limited to the described pre driver driver and the HPA design as will be appreciated in light of the disclosure. Various additional stage drivers may be included substituted or omitted based on the desired output and other design considerations. For instance in some example embodiment the HPA may be used without the pre driver and driver .

Referring to a cross sectional diagram of the high power amplifier module is shown which is configured in accordance with one embodiment of the present invention. As can be seen in the example embodiment the amplification stages are implemented with GaN devices which may include the optional pre driver the optional driver and HPA or a variant thereof as will be appreciated in light of this disclosure and are constructed on top of a substrate . The substrate may be constructed using for example SiC as previously discussed. Other suitable substrate materials can be used as well. The GaN MMIC die or chipsets may each be coupled to the amplifier package housing via a metallic coating material of CVD diamond material . The construction and thicknesses of the coating material and the CVD diamond material may be for example a metal coating of the CVD diamond as described herein. The metallic coating material provides electrical conductivity and facilitates the thermal spreading in the high power dissipation environment of the small form factor package and significantly reduces the operating junction temperature of the GaN devices . In addition the diamond provides thermal conductivity to dissipate heat from die .

Referring to provides example device layout diagrams for the pre driver driver and the HPA respectively. The cascade of GaN chips including a single stage pre driver MMIC in a two stage driver MMIC in and a 19.2 mm total gate periphery HPA MMIC in . As can further be seen with reference to the single stage pre driver MMIC incorporates a single stage architecture with a 0.9 mm total gate periphery stage. The pre driver includes a pre driver input supplying the amplifying signal to pre driver GaN transistors . The output of the pre driver GaN transistors is supplied from the pre driver output forward to the driver input . As can further be seen with reference to biasing and impedance matching pre driver circuitry may also be provided on the pre driver chip. The additional circuitry may include for example impedance networks inductive and capacitive decoupling and or other signal conditioning circuitry.

The two stage driver MMIC incorporates a two stage architecture with a cascade of two 0.9 mm total gate periphery stages. The amplifying signal is feed from the driver input to the driver GaN transistors having two stages in series each including three GaN transistors. The output of the driver GaN transistors is supplied from the driver output forward to the HPA driver input . Similar to the pre driver additional biasing and impedance matching driver circuitry may also be provided on the driver chip.

The example detailed embodiment of the HPA shown in uses NDPA circuit architecture using MMICs. The HPA includes an HPA driver input supplying the amplifying signal to a HPA driver portion . The HPA driver portion supplies the amplifying signal to the non uniform distributed amplifier strings at the power stage . In this example case the power stage includes four strings here labeled strings A B C and D. Referring now to strings A and B the gate trace forms the divider and impedance transformer between the output of the HPA driver portion and the input to both strings A and B. As will be appreciated in light of this disclosure the gate trace can be a stepped structure that steps the impedance on the gate electrodes from the first transistor A to the last transistor B such that the associated inductance successively increases from input to output . As to the drain electrodes of these devices the inductances formed by drain trace form inductances between the transistors that successively decrease from input transistor A to output transistor B. Strings A and B have their outputs combined and share drain trace which functions to combine the outputs to inject the drain bias and to perform an impedance matching function. Strings C and D have a mirror structure and also function to combine outputs with strings A and B. Additional details with respect to the use of NDPA circuit architecture in MMICs can be found in the previously incorporated U.S. patent application Ser. No. 11 629 025 entitled Solid State Ultra Wideband Microwave Power Amplifier Employing Modular Non Uniform Distributed Amplifier Elements. 

The power stage includes two strings here labeled strings A and B. Similar to the previously described HPA the drain trace A and B are each a stepped structure that steps the impedance on the drain electrodes from the first transistor A to the last transistor B such that the associated inductance successively decreases from input to output . Strings A and B have their outputs combined but unlike HPA have individual drain traces A and B which functions to combine the cell outputs to inject the drain bias and to perform an impedance matching function.

In one specific example case the non shared drain HPA may use a 12 mm total gate periphery output stage with a 4.8 mm total gate periphery first stage. The 2.5 1 drive ratio was used in this example design to provide sufficient drive power to the second stage of the non shared drain HPA and to maintain the desired level of drive compression. The architecture of this chip utilized six 800 um cell devices in the first stage and ten 1.2 mm cell devices in the second stage. The chip size may be 6.831 mm 4.958 mm.

Referring to the on wafer RF measurements of the non shared drain HPA is shown when driven 2 dB into compression at a drain voltage of 36 V and a gate voltage of 1.8 V. An off chip impedance matching circuit fabricated on a dielectric substrate was used at the output of all the HPA MMICs to impedance match the MMIC amplifier to 50 ohms. The non shared drain HPA of this example configuration achieved a nominal 40 watts of output power from 1 to 8 GHz when driven with 28 dBm input power as will be appreciated other test parameters such as input power etc can be used and the example provided here are not intended to imply limitations on the claimed invention .

The nearly 34 mmsize of the GaN MMIC HPA and was relatively large however the dc yield of these designs was exceptionally good. Using two test wafers that completed backside processing and having two different buffer materials the dc functional yield was examined for the two wafers. The yield criteria were a simple pinch off screen and a relatively benign on state modulation current screen. Table 1 illustrates the results of this analysis. The first wafer was an iron doped buffer wafer and exhibited a dc yield of 47 24 out of 51 . Another wafer was an aluminum gallium nitride AlGaN doped buffer wafer and exhibited a dc yield of 76 39 out of 51 . Large MMICs that pass this dc screen have shown excellent correlation with RF functioning die when full on wafer RF evaluation is not practical.

Referring to an HPA module provided a GaN amplifier packaging that resulted in a module having an RF input and RF output with a total volume of 1.2 cubic inches in accordance with one example embodiment of the present invention. Contained within this volume is a cascade of three GaN MMIC chips including a single stage pre driver MMIC the two stage driver MMIC and the 19.2 mm total gate periphery HPA MMIC as well as bias conditioning circuitry controlled by DC and control inputs . The bias conditioning circuitry may be capable of supporting pulsed gate or drain bias. The dc conditioning afforded by the bias conditioning circuitry enabled the application of two bipolar bias voltage ports one for the negative gate bias and one for the higher current drain bias. Bias filtering and voltage stability was also addressed by this bias conditioning circuitry . In addition to the off chip matching network at the output of the HPA off chip bias components were also incorporated along each side of the GaN MMICs to facilitate MMIC biasing.

The HPA modules may provide a small form factor amplifier package. Note that the thermal management strategy employed can also consider the vicinity of the HPA sub assembly to minimize performance degradation due to die temperature. This may include for example the use of high thermal conductivity materials beneath the GaN HPA MMIC as previously described. In this example embodiment a total of five stages of amplifier gain are utilized in what is essentially a single transmit channel amplifier module. The resulting example amplifier provided a nominal 45 dB of power gain. The final stage was operated at 3 to 4 dB of gain compression where the output power ranged from 25 to 50 watts over the 1 to 8 GHz frequency bandwidth.

Referring to the measured output power versus frequency performance of the HPA module for a 10 duty cycle operation is provided. Referring to the output power versus input power for three frequencies using a shorter pulse width of 2 sec is also provided. The peak output power was measured at 50 W at a bias setting of Vd 35 V and V 1.9 V under pulsed operation using a 10 pulsed duty cycle and a 10 sec pulse width. The average output power was 40 W over the 1 to 8 GHz bandwidth. When evaluated using a more thermally benign operational mode of a 2 sec pulse width and 2 msec period an output power of greater than 70 W was measured. This result is consistent with a nearly 5 W mm power density from the 14.4 mm total gate periphery output stage of the HPA MMIC. While present embodiments have described amplification over 1 to 8 GHz frequency band it will be apparent in light of the disclosure that embodiment may be used to provide amplification at higher frequency bands up to about 20 GHz.

A wideband GaN on SiC amplifier MMIC chip set pre driver driver and the HPA has been described for use in compact HPA modules using small form factor packages. Using a combination of elements including dual field plate GaN semiconductor technology on silicon carbide substrate a non uniform distributed form of MMIC amplifier architecture and advanced thermal management in the package design a peak output power of 70 W with an average output power of 40 W was demonstrated by this 1.2 inHPA amplifier module . Operating over a 3 octave frequency bandwidth 1 to 8 GHz with greater than 45 dB of power gain the amplifier module has demonstrated the feasibility of replacing tube based transmitter technology with compact high power solid state technology having reduced size and weight as compared with tube based amplifiers.

While the present invention has been described in connection with the preferred embodiments of the various figures it is to be understood that other similar embodiments may be used or modifications or additions may be made to the described embodiment for performing the same function of the present invention without deviating therefrom. Therefore the present invention should not be limited to any single embodiment but rather construed in breadth and scope in accordance with the recitation of the appended claims.

File: _posts/2011-01-28-volatile-imidazoles-and-group-2-imidazole-based-metal-precursors.markdown (part 1 of 2)
---

title: Volatile imidazoles and group 2 imidazole based metal precursors
abstract: Synthesis of the novel compounds and their use to form BST films is also contemplated.
url: http://patft.uspto.gov/netacgi/nph-Parser?Sect1=PTO2&Sect2=HITOFF&p=1&u=%2Fnetahtml%2FPTO%2Fsearch-adv.htm&r=1&f=G&l=50&d=PALL&S1=08703103&OS=08703103&RS=08703103
owner: Air Products and Chemicals, Inc.
number: 08703103
owner_city: Allentown
owner_country: US
publication_date: 20110128
---
This patent application claims the benefit of prior U.S. Provisional Patent Applications Ser. No. 61 301 824 filed Feb. 5 2010 and 61 369 448 filed Jul. 30 2010.

The semiconductor fabrication industry continues to source volatile metal containing precursors for vapor deposition processes including chemical vapor deposition CVD and atomic layer deposition ALD for fabricating conformal metal containing films on substrates such as silicon metal nitride metal oxide and other metal containing layers using these metal containing precursors.

Barium and strontium containing precursors are especially sought after for the deposition of thin barium and strontium oxide containing thin films such as strontium titanate STO and barium strontium titanate oxide BST for advanced memory device manufacture. Strontium precursors are also useful for the thin film deposition of ferroelectric materials of the type SrBiTaOfor non volatile memory for the fabrication of thin film high temperature Tc superconductors of the type BiSrCaCuOand for the manufacture of SrS Ce and SrS Cu phosphors for electroluminescent displays. Although there are fluorinated barium precursors which have excellent volatility their use for BST manufacturing is effectively precluded since fluoride ion can form in the oxide film and act as a charge carrier which degrades the dielectric constant of the oxide film. Numerous strontium sources for strontium oxide and strontium titanate exist but none have the ALD performance of the precursors of this disclosure.

Thus there is a strong need for volatile unfluorinated barium and strontium precursor compounds with high ALD performance but such compounds are scarce especially so for barium. This stems from the large ionic radius of the barium 2 and strontium 2 ions requiring ionic ligands which can provide a coordinating environment sufficient to provide compounds which are monomeric or dimeric in strontium or barium. If this requirement is not met the strontium and especially the barium compounds tend to form highly associated or polymeric structures of limited volatility. However even if monomeric or dimeric structures can be achieved they may still not possess the thermal stability required to survive the high sublimation or distillation temperatures required for their vaporization and to maintain their thermal stability when adsorbed as monolayers in ALD. For all of these reasons unfluorinated barium and strontium precursors which are monomeric or dimeric thermally stable readily volatile and highly suited to BST and STO manufacture by ALD or CVD are extremely scarce but highly sought after. Even more sought after are group 2 volatile precursors which have high deposition rates in ALD.

The prior art has attempted to provide precursors for these applications as set forth below. However none of the metal complexes in the prior art share the special characteristic of the complexes disclosed in the present invention. The compounds disclosed herein are exceptional in their volatility and thermal stability under conditions of vaporization. In addition they have exceptionally high ALD deposition rates enabling them to grow 1 monolayer of metal oxide per ALD cycle. This makes them highly effective as precursors for STO and BST film growth and any other application which requires volatile sources of barium strontium magnesium radium or calcium precursors.

Barium and other alkaline earth metal diketiminates are described in the literature. For beta diketonates the compound Ba THD where THD is 3 3 5 5 tetramethylheptanedionate has been reported. Although it is a stable and volatile compound its molecular weight of 2000 renders its utility in ALD or CVD process challenging especially when compared to smaller more volatile compounds such as the barocenes and especially when compared to the new compounds of the present invention which are more cleanly volatile and have higher ALD deposition rates and lowered melting points when compared to the barocenes.

Thermally stable and volatile tri pyrazoyl borate alkaline earth complexes including those of barium have been reported. However these compounds suffer from containing the element boron which under oxidation conditions deposits boron oxide into the metal oxide of a CVD or ALD process.

Volatile barium and strontium complexes based on diketiminate ligands bearing NMegroups substituted on the core diimine nitrogens are reported. But the barium molecule in this series sublimed to give only a 79 sublimation recovery leaving a 14 wt involatile residue. This sublimation was performed at 0.05 Torr. If it had been conducted at atmospheric pressure its involatile residue would have been significantly higher. These results indicate this molecule to have limited suitability as a precursor for CVD or ALD processes.

The synthesis and thermal properties of a series of nine different barium cyclopentadienyl also known as barocenes have been reported. Selected species from these barocenes particularly the barium bis tri tert butlycyclopentadienyl are state of the art precursors possessing an attractive combination of thermal stability and volatility. However the new molecules of the present invention are shown to be superior to them with regard to these two key properties. Additionally the new precursors of this disclosure due to their unique molecular characteristics also have exceptionally high ALD deposition rates making them more attractive from a device manufacturing perspective.

Harder S. 2002 Homoleptic beta Diketiminate Complexes of the Alkaline Earth Metals Trends in the Series Mg Ca Sr and Ba Organometallics 21 18 3782 3787.

El Kaderi H. M. and M. J. W. Heeg C. H. 2004 . Sandwich Complexes of the Heavier Alkaline Earth Metals Containing 5 Diketiminato Ligand Sets. Organometallics 23 4995 5002.

Timo Hatanpaa Marko Vehkamaki Ilpo Mutikainen Jarno Kansikas and Mikko Ritala Synthesis and characterization of cyclopentadienyl complexes of barium precursors for atomic layer deposition of BaTiO Dalton Trans. 2004 p. 1181 1188.

Sterically hindered imidazole ligands are disclosed along with the syntheses of the same which when complexed to a Group 2 metal form highly volatile and stable complexes that are exceptionally useful as precursor molecules for CVD ALD and the like thin film deposition processes.

The present invention is an imidazole molecule which can be deprotonated to yield an imidazolate substituted in at least the 2 5 positions with a bulky group R of the formula 

wherein Rand Rare individually bulky groups having sufficient 3 dimensional form to impart a property to the imidazolate to bond with metals in an eta1 eta 2 eta 3 eta 4 or eta 5 bond and Rcan be a bulky group or a group which is not a bulky group.

Preferably the imidazolate s Rand Rare individually selected from the group consisting of tert butyl isopropyl tert amyl neopentyl adamantly hexyl cyclohexyl propyl butyl isobutyl pentyl isopentyl neopenty norbornyl bicyclo 2.2.1 heptyl dimethylpropyl dimethylbutyl dimethylpentyl dimethylhexyl ethylmethylpropyl isohexyl isopentyl

In another aspect the present invention teaches compounds comprising one or more polysubstituted imidazolate anions coordinated to a metal selected from the group consisting of barium strontium magnesium calcium or radium or mixtures thereof.

Mixtures of these novel imidazolate metal complexes combined with other metal complexes are also contemplated where the additional metal complex can be a titanium imidazolate complex or a non imidazolate complex including where the complexes are dissolved in a solvent and the resulting formulation used in DLI mode. Particularly useful combinations would include those where a strontium imidazole is combined with a titanium complex as a simple mixture or co dissolved in a suitable solvent as a DLI formulation for STO ALD or CVD. Similarly barium imidazolate complexes can be combined with suitable titanium complexes for BST film growth.

Alternatively one imidazolate anion can be substituted with a second non imidazolate anion. In addition the imidazolate anion may also bear a substituent which is also deprotonated to yield a dianionic species and this dianion is coordinated to a metal such as barium strontium magnesium calcium or radium or mixtures thereof.

Preferably the second non imidazolate anion is selected from the group consisting of polysubstituted imidazolate anion polyalkylated pyrrolyl anion beta diketonates acetates ketoiminates diimines alkoxides amides hydrides beta ketoesters amidinates guanidinates cyclopentadienyl cyanide isocyanide formate oxalate malonate phenoxide thiolate sulfide nitrate alkyl silylalkyl fluoroalkyl aryl imidazolate hydride and mixtures thereof.

2 1 1 dimethylbutyl 4 5 di 1 1 dimethylpropyl imidazolate and their barium strontium magnesium and calcium salts.

An embodiment of the present invention s imidazolate comprises a mixture of strontium imidazolate with a volatile titanium source. More preferably this embodiment includes as the volatile titanium source an imidazolate based titanium precursor

Alternately the imidazole has at least two of R Rand Rjoined so that two or more imidazole ligands are joined together.

Preferred metal imidazolates include Di barium tetra 2 4 5 tris t butylimidazolate Di barium tetra 2 tert butyl 4 5 di 1 1 dimethylpropyl imidazolate Di barium tetra 2 1 1 dimethylbutyl 4 5 di tert butylimidazolate and Di barium tetra 2 1 1 dimethylbutyl 4 5 di 1 1 dimethylpropyl imidazolate Di strontium tetra 2 4 5 tris t butylimidazolate Di strontium tetra 2 tert butyl 4 5 di 1 1 dimethylpropyl imidazolate Di strontium tetra 2 1 1 dimethylbutyl 4 5 di tert butylimidazolate and Di strontium tetra 2 1 1 dimethylbutyl 4 5 di 1 1 dimethylpropyl imidazolate .

Preferably the present invention s metal imidazolates are contained in a stainless steel container. More preferably the stainless steel container is electropolished in its interior. Most preferably the stainless steel container is outfitted with inlet and outlet valves for high purity low dead space service.

Currently a major use of ALD in the semiconductor industry is the growth of metal oxides such as strontium oxide barium oxide and the perovskite oxides strontium titanate STO and barium titanate BST . Often these processes are required to grow perfectly conformal films into deeply bored cyclindrical volumes vias or over colulmar structures pillars where it is imperative that there is no thermal decomposition or CVD component that will degrade conformality.

One major mechanism by which precursors thermally degrade is when the anionic ligand to which the metal coordinates starts to decompose. Thus making metal precursors which are coordinated to anions which are thermally robust is highly desirable. The novel imidazolate ligand anions of this disclosure are demonstrated to be of high thermal stability. Also it is important that in the evaporation phase the anionic ligand does not coordinate to multiple metal centers to form compounds of high nuclearity such as tetramers or polymers which are either of low volatility or are involatile. So in summation the anionic ligands need to coordinate a relatively low number of metal centers such as 1 2 or 3 and are thermally very resilient against degradation.

However notwithstanding this need for high thermal stability the precursors also need to be chemically highly reactive under ALD conditions. To achieve such a highly stable anionic ligand also means that its formal negative charge needs to be stabilized by the structure of the ligand. The novel imidazolate anions of this disclosure stabilize their negative charge by being a five membered ring aromatic anion which contains two nitrogen atoms. The electrogenativity of the latter two atoms also increase the stability of the formal negative charge. Other five memebered aromatic ring anions exist such as cyclopentadienyl and pyrrolyl but these are not as stable as the imidazolate anions of this disclosure. The cyclopentadienyl ring contains only five carbon atoms and the pyrrolyl ring contains four carbon atoms and one nitrogen atom. Also the relative acidities of the ligands cyclopentadiene pyrrole and imidazole are 16.0 16.45 and 14.5 respectively showing that imidazole is the most acidic of the three indicating that its conjugate base i.e. the imidazolate anion is the most stable of the three. Also the practical steric limit for substituting large bulky groups such as tert butyl onto cyclopentadienyl pyrrolyl and imidazolate anions is anticipated to be three. This means that such a substituted cyclopentadienyl ring will have two ring carbons remaining substituted with only hydrogen and pyrrolyl will have one ring carbon substituted with only hydrogen. However the analogous tri substituted imidazolate ring has no such ring carbons bearing only hydrogen since all three of its ring carbons are substituted with the three tert butyl type substituents.

While not wishing to be bound by theory it is believed that the absence of hydrogen substituents on the ring of imidazolate anions renders them more thermally stable than either comparably substituted cyclopenatdienyl or pyrrolly anions. Also important is the shape and volume of the anionic ligand because if its structure bears large bulky groups such as tert butyl these can ensure that the nuclearity of the resulting metal complexes will be low since bonding access to the ligand will be restricted to 3 or less metal centers. The novel imidazole ligands of this disclosure are shown to be readily functionalized with such bulky groups and demonstrated to be capable of binding 3 or less metal centers to make metal complexes that are volatile and highly useful as precursors. Besides these features it is also desirable if the synthesis of the organic ligand can be accomplished efficiently and in high yield and can produce pure product with no side reactions.

It is desirable if the synthesis of the ligand permits precise control over the introduction of different organic groups to its structure and this is readily achieved with the imidazole ligands of this disclosure. Thus if a specifically trisubstituted imidazole ligand is targeted it can be readily prepared in pure form while avoiding the formation of by products where the different substituents are more randomly distributed. The latter case is more common for cyclopentadiene and pyrrole ligands resulting in a mixture of isomers which need extensive separation into their components.

It is shown that the novel imidazole ligands of this disclosure can be synthesized in high yield and purity as only one isomer when asymmetrically substituted with different bulky groups such as tert butyl. This is particularly important with respect to making a pure metal complex of lowered melting point or a liquid which is highly desirable since liquid precursors are easier to evaporate than solid precursors and are typically more soluble in solvents to make solutions for direct liquid injection DLI delivery.

To synthesize such a precursor typically entails building ligands that are asymmetrically functionalized with steric protecting groups since this results in an asymmetric metal complex which in turn results in a lowered melting point due to the asymmetry lowering the crystal lattice packing energies of the metal precursor. Thus it is preferable that the ligand can be efficiently asymmetrically functionalized if desired in a controlled and efficient manner.

This can readily be achieved in the synthesis of the novel imidazolate ligands of this disclosure by first synthesizing an alpha diketone substituted with bulky alkyl groups which will ultimately occupy the 4 and 5 ring positions of the imidazole ring then cyclizing this in the presence of ammonium acetate with an aldehyde substituted with a bulky alkyl group which will ultimately occupy the 2 position of the imidazole ring. In this way the ultimate substitution pattern of the imidazole including asymmetric alkylation is readily controlled.

An example of asymmetric alkylation is found in the comparison of which show the strontium complexes of the tri substituted imidazoles 2 4 5 tri tert butylimidazole and 2 tert butyl 4 5 di 1 1 dimethylpropyl imidazole respectively.

The former imidazole is symmetrically substituted with three tert butyl groups whereas the latter imidazole is substituted with one tert butyl group in the 2 position and two tert amyl groups in the positions 4 and 5 and is thus asymmetric.

The barium complexes of these two imidazoles shown in show a more dramatic lowering of melting point from 151 C. shown in to 65 C. shown in respectively.

Thus the effect of asymmetric tri substitution upon imidazole yields metal complexes of lowered melting point. It is further anticipated that even lower melting points can be achieved when each of the three substituents is unique. Additionally larger asymmetric alkyl groups can also be used to lower the final precursor melting point.

The novel compounds of the present invention comprise anionic functionalized imidazolate ligands which may be coordinated to barium or strontium or magnesium radium or calcium ions to yield either monomeric or dimeric compounds in addition to neutral ligand adducts of those compounds which have exceptional thermal stability and clean evaporation characteristics.

These new complexes are also demonstrated to deliver exceptional ALD performance with growth rates of metal oxides 2 Angstroms per cycle thereby permitting the growth of one monolayer of metal oxide per ALD cycle. Additionally the ALD metal oxides grown from these new precursors are crystalline as deposited. Typically ALD metal oxide films are not crystalline as deposited and hence do not exhibit their full permittivity value. Hence they need to be thermally annealed at higher than deposition temperatures for crystallization to occur. This requires additional processing time and subjects the device upon which the film is grown to excessive heating which can potentially deteriorate it performance. Therefore being able to deliver crystalline oxide films as deposited represents a significant manufacturing advantage. Experimentally we find that after about 10 16 seconds of precursor pulse sufficient strontium is delivered to achieve a monolayer of SrO after oxidation. Thus good control over the effective saturation of the initially adsorbed layers can be achieved quickly as shown in . Thus the imidazolate metal complexes of this disclosure are unique in their ability to grow metal oxides at exceptionally high ALD deposition rates when contrasted to comparable cyclopentadienyl or pyrrolyl metal precursors. TEM analysis of an ALD SrO film grown at 375 C. using di strontium tetra 2 tert butyl 4 5 di 1 1 dimethylpropyl and ozone reagent as shown in clearly indicates a regular array of metal oxide atoms which are spaced at 24 grains per 6.6 nm 66 24 2.75 Angstroms which corresponds precisely with the unit cell dimensions of pure 001 strontium oxide. In addition if the amorphous layer below this array were annealed into a crystalline phase it should yield about 23 layer to give a total of 24 23 47 layers of SrO. Experimentally 50 ALD cycles were used so this confirms the effective deposition of 1 monolayer of SrO cycle.

The imidazolate rings can also be asymmetrically substituted to yield lower melting point compounds of high solubility well suited to direct liquid injection DLI . The structure of the ligand 2 5 di tertbutylimidazole an imidazole ligand created according to this disclosure Example 1 is shown in .

The present invention is in one embodiment an imidazole substituted in at least the 2 5 positions with a bulky group R of the formula 

Wherein Rand Rare individually bulky groups having sufficient 3 dimensional form to impart a property to the imidazole so that after it is deprotonated to give imidazolate anion it can bond with metals in a eta 5 bond eta 4 eta 3 eta 2 or eta 1 bond and Rcan be a bulky group or a group which is not a bulky group. R Rand Rcan also be bulky groups which contain an unsaturation such as a carbon carbon double bond or a carbon carbon triple bond.

These imidazoles can then be deprotonated to yield their respective imidazolate anions which can then coordinate to barium strontium calcium or radium ions to in turn yield their respective complexes.

Preferably the imidazolate s Rand Rare individually selected from the group consisting of tert butyl isopropyl tert amyl neopentyl adamantly hexyl cyclohexyl propyl butyl isobutyl pentyl cyclopentyl isopentyl neopenty norbornyl bicyclo 2.2.1 heptyl propyl butyl isobutyl pentyl isopentyl dimethylbutyl dimethylpentyl dimethylhexyl sec butyl ethylmethylpropyl isohexyl isopentyl.

Preferably the imidazolate s Ris a bulky group selected from the group consisting of tert butyl isopropyl tert amyl neopentyl adamantly hexyl hexyl cyclohexyl propyl butyl isobutyl pentyl cyclopentyl isopentyl neopenty norbornyl bicyclo 2.2.1 heptyl propyl butyl isobutyl pentyl isopentyl dimethylbutyl dimethylpentyl dimethylhexyl sec butyl ethylmethylpropyl isohexyl isopentyl.

2 1 1 dimethylbutyl 4 5 di 1 1 dimethylpropyl imidazolate and their barium strontium magnesium and calcium salts.

In another aspect the present invention teaches compounds comprising one or more polysubstituted imidazolate anions coordinated to a metal selected from the group consisting of barium strontium magnesium calcium or radium or mixtures thereof.

Alternatively one imidazolate anion can be substituted with a second non imidazolate anion. In addition the imidazolate anion may also bear a substituent which is also deprotonated to yield a dianionic species and this dianion is coordinated to a metal such as barium strontium magnesium calcium or radium or mixtures thereof.

To understand the unique character of these ligands it is instructive to consider the structure and substitutional numbering system of unsubstituted imidazole as shown in Formula A. Note that the ring numbering system indicates that when all three carbon atoms of the imidazole ring are substituted with alkyl groups then the resulting molecule would be called a 2 4 5 trialkylimidazole.

When the N H group of imidazole is deprotonated at position 1 the resulting formal negative charge of the anion thus created is delocalized throughout the five membered ring. However if such an anion coordinates to metal cations it will typically do so through both of the nitrogen atoms not involving the three carbon atoms of the ring. In this way the imidazole anion most typically behaves as a linear bridging anion between metal centers.

This very strong tendency for imidazolates to linearly bridge metal cations is frequently utilized as a technique to build framework complexes where the imidazole act as a molecular scaffold to link metals cations together as illustrated in Formula B. Being highly associated such structures are involatile.

The novel imidazole ligands of the present invention are unique in that they are substituted in at least the 2 and 5 positions more preferably the 2 4 and 5 positions on the imidazole ring using sufficiently bulky groups such as tert butyl that when the imidazole is deprotonated to give an imidazolate anion it does not coordinate to a metal to form a highly associated structure as in Formula B but rather other modes of coordination to the metal become possible. One possible mode of coordination then becomes an eta 5 mode where the plane of the five membered ring is positioned sideways to the metal ion. This then permits the metal to bond to all five atoms of the imidazolate ring as shown in Formula C where R represents bulky alkyl type groups.

Bulky groups for the purpose of the present invention are groups which have sufficient 3 dimensional spacial form to create the steric hindrance needed so that metals bonding with the imidazolates of the present invention are enabled to be preferably bonded in the eta 5 bonding or end on eta 1 bonding of Formulae C and D respectively. Additionally the bonding modes between these two extremes are also possible such as eta 2 eta 3 and eta 4.

More preferably bulky groups for the purpose of the present invention are groups which have sufficient 3 dimensional spacial form to create sufficient steric hindrance so that metals bonding with the imidazolates of the present invention are enabled to be bonded in the eta 5 bonding of Formula D.

The structure depicted in Formula D represents an unexpected result in that the vast preponderance of imidazole anions ie imidazolates do not bind in an eta 5 or sideways manner but rather linearly only though the nitrogen atoms as in Formula B.

In the Cambridge crystallographic data base there is only one example of an eta 5 metal to imidazolate ion coordination M. Tadokoro T. Shiomi K. Isob K. Nakasuji 40 5476 5478 2001 and it occurs in an involatile mixed metal polymeric coordination compound rather than in the dicreet and volatile metal complexes of the present invention further underscoring the unique character of the present invention s novel imidazole ligands.

Additionally the imidazolate anions of this disclosure can also bond in a novel end on manner as shown in Formula C where the bulky substituents permit the metal to bond only to one of the imidazolate nitrogens. This is illustrated in where the two terminal imidazolate anions of di strontium tetra 2 tert butyl 4 5 di 1 1 dimethylpropyl imidazolate are seen to bind to strontium by only one nitrogen. While not wishing to be bound by theory it is also anticipated that other novel bonding modes exist between the two extremes of eta 5 and eta 1 where only two three or four of the imidazolate ring atoms participate in bonding to the metal.

Bulky groups can comprise Cgroups preferably branched alkyl cyclic or aromatic and optionally further derivatized with other functional groups such as amine alkoxy hydroxyl carboxylic substituted amine and similar derivatives. Alkanes alkenes alkynes cyclic forms of the same aromatics and their derivatives are all contemplated as bulky groups as long as they meet the requirement of having sufficient bulk in the form of 3 dimensional spacial form to induce eta 4 eta 3 to 2 or eta 1 and more preferably eta 5 bonding of the imidazole with metals. Other suitable bulky alkyl groups include but are not limited to isopropyl tert amyl neopentyl adamantly hexyl cyclohexyl propyl butyl isobutyl tertbutyl pentyl isopentyl neopenty norbornyl bicyclo 2.2.1 heptyl C Calkylphenyl C Calkoxy C Calkylamine C Calkyl functionalized with a heteroatom substituted ring structure selected from the group consisting of imidazole pyrrole pyridine furan pyrimidine pyrazole C Calkyl functionalized with an amide group C Calkyl functionalized with an ester group and mixtures thereof.

As can be seen in and the bulky groups can induce eta 5 bonding as exemplified by the terminal imidazolate anions present in these structures. However the central imidazolates act as bridging anions connecting the two metal centers together where the axis of the metal nitrogen bonds are not in the plane of the imidazolate ring but rather both pointed to one side of the plane. Not wishing to be bound by any theory it is believed that the bulky groups induce a preference for eta 4 eta 3 eta 2 or eta 1 and more preferably eta 5 bonding and when such bonding is satisfied additional linear non planar bonding is also permitted by the bulky groups possibly due to steric hindrance effects after two bulky group substituted imidazoles are bound to the metal. Thus in the present invention when the bulky groups are characterized by stating they impart a property to the imidazolate to bond with metals in an eta 4 eta 3 eta 2 or eta 1 and more preferably eta 5 bond this does not preclude additional bonding in linear fashion in addition to eta 5 etc but merely describes a favored or preferred bonding form. Without the bulky groups these imidazolates would not exhibit the property to favor eta 4 eta 3 eta 2 eta 1 and more preferably eta 5 i.e. non planar bridging bonding.

Unsubstituted phenyl does not display sufficient bulkiness to be included in the definition of bulky groups due to its largely planar 3 dimensional shape whereas cyclohexane has sufficient bond angles to constitute a bulky group.

In addition these alkyl substituents can also be functionalized with coordinating groups such as ether crown ether amine amide cyano isonitrile imine amidinine ester pyridine imidazole pyrrole pyrazole oxazole isooxazole furan pyrimidine furfuryl oxirane aziridine oxolane 1 3 dioxolane 1 4 doxane 1 3 5 trioxane pyrrolidine piperidine quinuclidine. They can also be functionalized with groups capable of being deprotonated so that with the imidazole also being deprotonated they form di anions which then can be coordinated to metal centers. Such groups include but are not limited to cyclopentadiene pyrrole beta diketone beta ketoimine beta diimine alcohol amine amide pyrrole phenol carboxylate amidinate guanidinate.

The effectiveness of tert butyl and similar three dimensional bulky groups versus planar groups such as phenyl in creating volatile alkaline earth compounds is illustrated by the preparation of the barium complex of 2 4 5 triphenylimidazole i.e. where R R R phenyl described in Example 20 where no volatile barium species could be isolated from the reaction mixture. This is in sharp contrast to the barium complexes of 2 4 5 tri tert butylimidazole and 2 1 1 dimethylbutyl 4 5 di tert butylimidazole described in Examples 8 and 16 respectively which shows exceptional volatility as illustrated by respectively.

One of the most well known family of barium compounds for ALD and CVD applications are the barocene compounds where the barium ion is coordinated to two multi alkyl functionalized cyclopentadienyl anions such as tri tert butylcyclopentadienyl t BuCp . TGA was used to screen the volatility thermal stability of these compounds. In this technique a sample of the barium compound is placed in a microbalance pan which is heated at a steadily increasing rate under a steady stream of dry inert gas such as nitrogen. As the temperature of the sample increases the barium compound evaporates at an ever increasing rate and this weight loss is detected by the microbalance. Eventually the evaporation ceases and for barium there is typically a residue of involatile material.

A low level of residue is highly desirable as this translates to a controlled evaporation of the barium being possible if it is used as a source precursor compound for ALD or CVD processes. In addition for CVD or ALD processes many metal precursors such as barium precursors are dissolved in a solvent and this solution is vaporized in a direct liquid injection DLI system. Basically this comprises delivering a precisely controlled flow of solution into a vaporizer where the solution and its dissolved solute are rapidly heated and vaporized under reduced pressure. The resulting vapor is then transported into the CVD or ALD reactor. Typically there are miniaturized nozzles and narrow bore tubes used inside the vaporizer at the point where the solution is nebulized or simply introduced into the vaporization temperature. If the solute does not fully evaporate and an involatile residue is formed these fine bore tubes can become obstructed thereby preventing any further flow of solution.

For these reasons it is highly desirable for the involatile residue observed in the TGA experiment to be as low as possible to avoid the accumulation of obstructing residues for the best possible DLI performance. This is especially important in a commercial manufacturing environment where such an equipment failure is prohibitively expensive. It is noted that the TGA results in for the molecules di barium tetra 2 4 5 tri tert butylimidazolate and di barium tetra 2 1 1 dimethylbutyl 4 5 di tert butylimidazolate respectively show involatile residues of only 3.53 and 2.99 wt respectively which are exceedingly low values indicating the excellent vaporization characteristics and superior volatility of the metal imidazolate complexes of this disclosure compared to their barocene homologues such as Ba tBuCH tetrahydrofuran . The latter is reported to have a TGA involatile residue of 4.2 wt Timo Hatanpaa Marko Vehkamaki Ilpo Mutikainen Jarno Kansikas and Mikko Ritala Synthesis and characterization of cyclopentadienyl complexes of barium precursors for atomic layer deposition of BaTiO Dalton Trans. 2004 p. 1181 1188 . However since this TGA result is of the tetrahydrofuran adduct of the barocene rather than pure barocene it appears artificially low since some of the weight loss is incurred simply from loss of tetrahydrofuran. Accounting for this discrepancy yields a corrected value of 675 603 4.2 4.7 wt where 675 and 603 represent the molecular weights of the barocene tetrahydrofuran adduct and pure barocene respectively.

The excellent thermal stability of di strontium tetra 2 tert butyl 4 5 di 1 1 dimethylpropylimidazolate is illustrated in Example 22 and where under ALD conditions pulses of di strontium tetra 2 tert butyl 4 5 di 1 1 dimethylpropylimidazolate are shown to not thermally degrade on a substrate surface until 350 C.

Preferred metal imidazolates include Di barium tetra 2 4 5 tris t butylimidazolate Di barium tetra 2 tert butyl 4 5 di 1 1 dimethylpropyl imidazolate Di barium tetra 2 1 1 dimethylbutyl 4 5 di tert butylimidazolate and Di barium tetra 2 1 1 dimethylbutyl 4 5 di 1 1 dimethylpropyl imidazolate Di strontium tetra 2 4 5 tris t butylimidazolate Di strontium tetra 2 tert butyl 4 5 di 1 1 dimethylpropyl imidazolate Di strontium tetra 2 1 1 dimethylbutyl 4 5 di tert butylimidazolate and Di strontium tetra 2 1 1 dimethylbutyl 4 5 di 1 1 dimethylpropyl imidazolate .

The present invention is also directed to the synthesis and use of new and novel barium strontium magnesium radium and calcium substituted imidazolate based compounds and their solutions for vapor delivery upon direct liquid injection wherein the substituted preferably alkyl groups of the imidazolate ligand anion are bulky hydrocarbons such as tert butyl tert amyl adamantly cyclohexyl neopentyl etc. and can be nitrogen or oxygen containing alkyl such as tertiary amine or ether groups. Additionally these new compounds can also coordinate other neutral ligands such as ethers or amines or alkoxyamines. Electron withdrawing groups such as nitro or acyl can also be present as a imidazolate ring substituent.

While not wishing to be bound by theory groups such as nitro enhance the coordination of added neutral ligands such as tetrahydrofuran THF diglyme 18 crown 6 crown ether by rendering the imidazolate anion less electron donating to barium or strontium or other alkaline earth metal and hence increase the Lewis acidity of the metal towards added ligands and hence increase their affinity to the metal. Achieving this enhanced coordination permits the entire barium or strontium compound with coordinated ligands such as THF to vaporize intact as one complete compound rather than releasing this coordinated ligand first.

The present invention also includes a novel method of synthesizing the barium strontium magnesium radium or calcium compounds by direct metallization of the imidazolate ligands using a metal reagent such as barium or strontium hexamethyldisilazane or barium or strontium hydride thereby providing an efficient alternative to using the standard metathesis type of reaction where the imidazole is first treated with a metal hydride such as sodium hydride to form a sodium imidazolate which is then in turn reacted with a barium or strontium halide such as barium or strontium iodide etc.

Other novel techniques for synthesizing these new compounds include but are not limited to direct reaction of the imidazole ligands with barium strontium magnesium or calcium metal as a vapor or as a finely dispersed powder or by reaction with barium or strontium metal etc. in the presence of ammonia or by reacting the imidazole ligands with barium metal in the presence of an amine such as hexamethyldisilazane with ammonia. The novel compounds may also be prepared by electrochemical syntheses.

Additionally a wide variety of metals and metalizing agents can be used to effectively deprotonate the imidazole ligands prior to reacting with a barium strontium magnesium radium or calcium source. Such reagents include but are not limited to lithium metal n butyl lithium n hexyl lithium sec butyl lithium tert butyl lithium lithium diisopropylamide potassium hydride potassium hexamethyldisilazane sodium hydride sodium metal sodium hexamethyldisilazane potassium metal barium metal sodium t butoxide potassium t butoxide. Barium sources include but are not limited to barium iodide barium bromide barium trifluoroacetate barium hexafluoroacetylacetone barium trifluoroacetylacetonate barium acetyacetonate barium diimine barium ketoimine barium amidinate barium guanidinate barium amide barium alkoxide barium amide barium carbonate barium acetate barium carbonate barium formate barium propionate barium phenoxide barium hydroxide barium fluoride barium amidinate barium amidinine and the strontium magnesium radium and calcium analogs to the barium sources.

The novel polysubstituted imidazole barium magnesium calcium radium or strontium compounds of the present invention are selected from the following structures in Formulae E F G and H where R R Rand are each individually selected to be acyl formyl nitro amido H C C primary secondary or tertiary alkyl primary secondary or tertiary alkene or alkyne C Calkoxy C Calkylphenyl alkylamine C Calkyl functionalized with a heteroatom substituted ring structure such as imidazole pyrrole pyridine furan pyrimidine pyrazole pyrrole C Calkyl functionalized with an amide group and C Calkyl functionalized with an ester group and each n independently 0 4 preferably each n independently 0 1 or 2. Note that neutral ligand free molecules where n zero in L to indicate that there is no L ligand coordinated are also described.
